Repository: anuarmincache/rie-agent

<div align="center">
**A research-oriented agent for staged, physically validated Rietveld refinement.**

[Architecture](#architecture) · [Getting started](#getting-started) · [Development roadmap](docs/ROADMAP.md) · [Setup notes](docs/SETUP.md)

</div>

---

## Overview

**rie-agent** combines [GSAS-II](https://github.com/AdvancedPhotonSource/GSAS-II) numerical refinement with a constrained planning layer. The refinement engine computes the parameters; deterministic checks evaluate whether a stage is acceptable. An optional local LLM proposes remediation actions but does **not** decide numerical validity.

The primary research context is Nd-substituted BiFeO₃ powder diffraction. The codebase is being developed and benchmarked; it is **not** a validated turnkey refinement service.

## Architecture

```text
Powder diffraction + CIF + instrument parameters
                     |
                     v
             GSAS-II refinement
                     |
                     v
         Deterministic validation
             /               \
          Accept             Reject
            |                   |
        Next stage       Restore checkpoint
                                |
                         Planner suggests
                         remediation action
                                |
                         Retry and validate
```

| Component | Responsibility | Source |
| --- | --- | --- |
| Lab recipe | Stage order and locks for the BiFeO₃ lab scan: Bi1 origin, profile terms, uniaxial size | [`src/recipe.py`](src/recipe.py) |
| Staged refinement | Scale/background, cell, profile, atomic positions and thermal parameters | [`src/refine_staged.py`](src/refine_staged.py) |
| Agent orchestration | Stage progression, checkpoint/rollback and remediation; local Ollama or rule-based fallback | [`src/agent.py`](src/agent.py) |
| Physical validation | Explicit checks on refinement quality and physical parameter constraints | [`src/validators.py`](src/validators.py) |
| Secondary-phase investigation | Residual-peak screening and isolated candidate-phase scale trials | [`src/phase_hunter.py`](src/phase_hunter.py) |

### Design principles

- **Physics before model judgment:** acceptance and rejection rely on explicit checks, not LLM-generated scores.
- **Traceable stages:** refinement progress and decisions are recorded for inspection.
- **Reversible experiments:** rejected trials can return to a prior accepted state.
- **Constrained AI:** optional Ollama planning selects from supported actions; rules provide a fallback.
- **Conservative phase screening:** candidate phases are trialed on copies of the project, with deterministic acceptance criteria.

## Where the fits stand

> **Update, 24 Nov 2026 (revision of the J. Appl. Cryst. submission).** The series below was run with the transferred Zero and no sample displacement. When the displacement is refined with Zero held at 0, the same R3c model reaches Rwp 10.36 at 15% and 9.08 at 20%. The misfit at 15 and 20% was therefore a missing displacement, not evidence about the structure, and the orthorhombic trials reported below were built on that misfit. The new runs, logs and the explanation are in [`revisao-har5016/`](revisao-har5016/).

Both figures use array Rwp from the runs in [`results/`](results/). The stored covariance Rwp is not plotted.
On the Nd 2.5% scan the from-scratch agent stops at 10.40, above the 9.94 ceiling. Freezing the profile taken from the hand fit brings the same recipe to 9.85, beside the hand result at 9.84.
With that instrument held fixed, the R3c model stays near Rwp 10 through 10% Nd (9.85, 10.13, 10.91), all VERDICT OK. At 15% it is 12.61 and still beats the Pnma trial at 16.97 and the Pbam trial at 16.95. At 20% the same R3c model reaches 21.64.

## Research scope and maturity

Current development centers on **Bi₁₋ₓNdₓFeO₃** and laboratory powder X-ray diffraction. Neutron powder diffraction is part of the broader intended scope. The [roadmap](docs/ROADMAP.md) marks staged refinement, validators, agent orchestration and secondary-phase screening as completed development sprints, with **benchmarking currently in progress**. Visualization, publication and release milestones remain planned.

## Repository guide

- [`src/`](src/) — refinement, orchestration, validation and phase screening
- [`data/`](data/) — research inputs and sample assets
- [`revisao-har5016/`](revisao-har5016/) — new refinements for the revision (recipes A to D, logs, sensitivity, reproduction notes)
- [`docs/SETUP.md`](docs/SETUP.md) — environment and installation notes
- [`docs/DECISIONS.md`](docs/DECISIONS.md) — architectural decisions
- [`docs/ROADMAP.md`](docs/ROADMAP.md) — completed and planned work

File: data/phases/Bi25FeO40_I23.cif
#------------------------------------------------------------------------------
#$Date: 2016-03-21 05:34:46 +0200 (Mon, 21 Mar 2016) $
#$Revision: 178485 $
#$URL: file:///home/coder/svn-repositories/_RELOADED_COD/cod-reloaded/cif/4/03/06/4030661.cif $
#------------------------------------------------------------------------------
#
# This file is available in the Crystallography Open Database (COD),
# http://www.crystallography.net/
#
# All data on this site have been placed in the public domain by the
# contributors.
#
data_4030661
loop_
_publ_author_name
'Rangavittal, N'
'Guru Row, T. N.'
'Rao, C. N. R.'
_publ_section_title
;
 A study of cubic bismuth oxides of the type Bi(26-x)MxO(40-delta) (M =
 Ti, Mn, Fe, Co, Ni or Pb) related to gamma-Bi2O3
;
_journal_name_full
'European Journal of Solid State and Inorganic Chemistry'
_journal_page_first              409
_journal_page_last               422
_journal_volume                  31
_journal_year                    1994
_chemical_formula_sum            'Bi25 Fe O40'
_chemical_formula_weight         5920.33
_space_group_IT_number           197
_symmetry_cell_setting           cubic
_symmetry_Int_Tables_number      197
_symmetry_space_group_name_Hall  'I 2 2 3'
_symmetry_space_group_name_H-M   'I 2 3'
_cell_angle_alpha                90
_cell_angle_beta                 90
_cell_angle_gamma                90
_cell_formula_units_Z            1
_cell_length_a                   10.210(5)
_cell_length_b                   10.210(5)
_cell_length_c                   10.210(5)
_cell_volume                     1064.3(9)
_diffrn_ambient_temperature      293
_diffrn_radiation_probe          x-ray
_diffrn_radiation_type           CuK\a
_diffrn_radiation_wavelength     1.5418
_exptl_crystal_density_diffrn    9.236
_pd_proc_ls_prof_R_factor        0.096
_pd_proc_ls_prof_wR_factor       0.1265
_refine_ls_R_I_factor            0.0816
_cod_data_source_file            EJSSIC-1994-31-409-422-3.cif
_cod_data_source_block           3
_cod_depositor_comments
;
Rietveld refinements
;
_cod_original_cell_volume        1064.3(16)
_cod_database_code               4030661
loop_
_symmetry_equiv_pos_site_id
_symmetry_equiv_pos_as_xyz
1 x,y,z
2 -x,-y,z
3 x,-y,-z
4 -x,y,-z
5 z,x,y
6 -z,-x,y
7 z,-x,-y
8 -z,x,-y
9 y,z,x
10 y,-z,-x
11 -y,z,-x
12 -y,-z,x
13 1/2+x,1/2+y,1/2+z
14 1/2-x,1/2-y,1/2+z
15 1/2+x,1/2-y,1/2-z
16 1/2-x,1/2+y,1/2-z
17 1/2+z,1/2+x,1/2+y
18 1/2-z,1/2-x,1/2+y
19 1/2+z,1/2-x,1/2-y
20 1/2-z,1/2+x,1/2-y
21 1/2+y,1/2+z,1/2+x
22 1/2+y,1/2-z,1/2-x
23 1/2-y,1/2+z,1/2-x
24 1/2-y,1/2-z,1/2+x
loop_
_atom_site_label
_atom_site_type_symbol
_atom_site_thermal_displace_type
_atom_site_fract_x
_atom_site_fract_y
_atom_site_fract_z
_atom_site_occupancy
_atom_site_U_iso_or_equiv
Bi1 Bi Uiso 0.1754(8) 0.3170(7) 0.0141(7) 1.000 0.026(2)
Bi2 Bi Uiso 0.00000 0.00000 0.00000 0.52(4) 0.0240(14)
Fe Fe Uiso 0.00000 0.00000 0.00000 0.42(4) 0.0240(14)
O1 O Uiso 0.689(9) 0.689(9) 0.689(9) 1.000 0.0400
O2 O Uiso 0.644(10) 0.766(8) 0.978(12) 1.000 0.0400
O3 O Uiso 0.896(2) 0.896(2) 0.896(2) 1.000 0.0400
loop_
_atom_type_symbol
_atom_type_description
_atom_type_scat_dispersion_real
_atom_type_scat_dispersion_imag
_atom_type_scat_source
Bi Bi -4.0111 8.9310 ' International Tables Vol C Tables 4.2.6.8 and 6.1.1.4'
Fe Fe -1.1336 3.1974 ' International Tables Vol C Tables 4.2.6.8 and 6.1.1.4'
O O 0.0492 0.0322 ' International Tables Vol C Tables 4.2.6.8 and 6.1.1.4'
loop_
_geom_angle_atom_site_label_1
_geom_angle_atom_site_label_2
_geom_angle_atom_site_label_3
_geom_angle
_geom_angle_site_symmetry_1
_geom_angle_site_symmetry_3
_geom_angle_publ_flag
O2 Bi1 O3 80(3) 2_664 2_664 yes
O1 Bi1 O2 81(4) 13_444 2_664 yes
O1 Bi1 O3 84(2) 13_444 2_664 yes
O3 Bi2 O3 109.5(9) 1_444 2_664 yes
O3 Bi2 O3 109.5(9) 1_444 3_466 yes
O3 Bi2 O3 109.5(9) 1_444 4_646 yes
O3 Bi2 O3 109.5(9) 2_664 3_466 yes
O3 Bi2 O3 109.5(9) 2_664 4_646 yes
O3 Bi2 O3 109.5(9) 3_466 4_646 yes
O3 Fe O3 109.5(9) 1_444 2_664 yes
O3 Fe O3 109.5(9) 1_444 3_466 yes
O3 Fe O3 109.5(9) 1_444 4_646 yes
O3 Fe O3 109.5(9) 2_664 3_466 yes
O3 Fe O3 109.5(9) 2_664 4_646 yes
O3 Fe O3 109.5(9) 3_466 4_646 yes
Bi1 O3 Bi2 112.2(9) 2_666 1_666 yes
Bi1 O3 Bi2 112.2(9) 7_666 1_666 yes
Bi1 O3 Bi2 112.2(9) 11_666 1_666 yes
Bi1 O3 Bi1 106.6(8) 2_666 7_666 yes
Bi1 O3 Bi1 106.6(8) 2_666 11_666 yes
Bi1 O3 Bi1 106.6(8) 7_666 11_666 yes
loop_
_geom_bond_atom_site_label_1
_geom_bond_atom_site_label_2
_geom_bond_distance
_geom_bond_site_symmetry_2
_geom_bond_publ_flag
Bi1 O2 2.06(10) 2_664 yes
Bi1 O3 2.59(2) 2_664 yes
Bi1 O1 2.22(9) 13_444 yes
Bi2 O3 1.84(2) 1_444 yes
Bi2 O3 1.84(2) 2_664 yes
Bi2 O3 1.84(2) 3_466 yes
Bi2 O3 1.84(2) 4_646 yes
Fe O3 1.84(2) 1_444 yes
Fe O3 1.84(2) 2_664 yes
Fe O3 1.84(2) 3_466 yes
Fe O3 1.84(2) 4_646 yes

File: data/phases/Bi2Fe4O9_Pbam.cif
#------------------------------------------------------------------------------
#$Date: 2018-09-27 07:13:35 +0300 (Thu, 27 Sep 2018) $
#$Revision: 211196 $
#$URL: file:///home/coder/svn-repositories/_RELOADED_COD/cod-reloaded/cif/1/53/09/1530918.cif $
#------------------------------------------------------------------------------
#
# This file is available in the Crystallography Open Database (COD),
# http://www.crystallography.net/
#
# All data on this site have been placed in the public domain by the
# contributors.
#
data_1530918
loop_
_publ_author_name
'Tutov, A.G.'
'Markin, V.N.'
_publ_section_title
;
 The X-ray structural analysis of the antiferromagnetic Bi2 Fe4 O9 and the
 isotypical combinations Bi2 Ga4 O9 and Bi2 Al4 O9
;
_journal_name_full
'Izvestiya Akademii Nauk SSSR, Neorganicheskie Materialy'
_journal_page_first              2014
_journal_page_last               2017
_journal_volume                  6
_journal_year                    1970
_chemical_formula_sum            'Bi2 Fe4 O9'
_space_group_IT_number           55
_symmetry_space_group_name_Hall  '-P 2 2ab'
_symmetry_space_group_name_H-M   'P b a m'
_cell_angle_alpha                90
_cell_angle_beta                 90
_cell_angle_gamma                90
_cell_formula_units_Z            2
_cell_length_a                   7.94
_cell_length_b                   8.44
_cell_length_c                   6.01
_cell_volume                     402.752
_citation_journal_id_ASTM        IVNMAW
_cod_data_source_file            Tutov_IVNMAW_1970_493.cif
_cod_data_source_block           Bi2Fe4O9
_cod_original_cell_volume        402.7517
_cod_database_code               1530918
loop_
_symmetry_equiv_pos_as_xyz
x,y,z
-x,-y,z
x+1/2,-y+1/2,-z
-x+1/2,y+1/2,-z
-x,-y,-z
x,y,-z
-x-1/2,y-1/2,z
x-1/2,-y-1/2,z
loop_
_atom_site_label
_atom_site_type_symbol
_atom_site_fract_x
_atom_site_fract_y
_atom_site_fract_z
_atom_site_occupancy
_atom_site_U_iso_or_equiv
O3 O-2 0.133 0.427 0.5 1 0.0
O2 O-2 0.385 0.207 0.242 1 0.0
O4 O-2 0 0 0.5 1 0.0
Fe1 Fe+3 0.349 0.333 0.5 1 0.0
O1 O-2 0.14 0.435 0 1 0.0
Bi1 Bi+3 0.176 0.175 0 1 0.0
Fe2 Fe+3 0 0.5 0.244 1 0.0

File: data/phases/Bi2O3_P21c.cif
#------------------------------------------------------------------------------
#$Date: 2024-05-16 09:36:09 +0300 (Thu, 16 May 2024) $
#$Revision: 291877 $
#$URL: file:///home/coder/svn-repositories/_RELOADED_COD/cod-reloaded/cif/9/01/25/9012546.cif $
#------------------------------------------------------------------------------
#
# This file is available in the Crystallography Open Database (COD),
# http://www.crystallography.net/. The original data for this entry
# were provided the American Mineralogist Crystal Structure Database,
# http://rruff.geo.arizona.edu/AMS/amcsd.php
#
# The file may be used within the scientific community so long as
# proper attribution is given to the journal article from which the
# data were obtained.
#
data_9012546
loop_
_publ_author_name
'Malmros, G.'
_publ_section_title
;
 The crystal structure of alpha-Bi2O3
;
_journal_name_full               'Acta Chemica Scandinavica'
_journal_page_first              384
_journal_page_last               396
_journal_paper_doi               10.3891/acta.chem.scand.24-0384
_journal_volume                  24
_journal_year                    1970
_chemical_compound_source        Synthetic
_chemical_formula_sum            'Bi2 O3'
_chemical_name_mineral           Bismite
_space_group_IT_number           14
_symmetry_space_group_name_Hall  '-P 2ybc'
_symmetry_space_group_name_H-M   'P 1 21/c 1'
_cell_angle_alpha                90
_cell_angle_beta                 113.00
_cell_angle_gamma                90
_cell_length_a                   5.8486
_cell_length_b                   8.1661
_cell_length_c                   7.5097
_cell_formula_units_Z            4
_cell_volume                     330.153
_database_code_amcsd             0011925
_exptl_crystal_density_diffrn    9.374
_cod_database_code               9012546
loop_
_space_group_symop_operation_xyz
x,y,z
x,1/2-y,1/2+z
-x,1/2+y,1/2-z
-x,-y,-z
loop_
_atom_site_aniso_label
_atom_site_aniso_U_11
_atom_site_aniso_U_22
_atom_site_aniso_U_33
_atom_site_aniso_U_12
_atom_site_aniso_U_13
_atom_site_aniso_U_23
Bi1 0.00617 0.00912 0.00750 0.00145 0.00226 -0.00043
Bi2 0.00661 0.00608 0.00968 -0.00045 0.00368 0.00043
loop_
_atom_site_label
_atom_site_fract_x
_atom_site_fract_y
_atom_site_fract_z
_atom_site_U_iso_or_equiv
Bi1 0.52400 0.18310 0.36130 ?
Bi2 0.04090 0.04250 0.77620 ?
O1 0.78000 0.30000 0.71000 0.01140
O2 0.24200 0.04400 0.13400 0.01520
O3 0.27100 0.02400 0.51300 0.01013
loop_
_cod_related_entry_id
_cod_related_entry_database
_cod_related_entry_code
1 ChemSpider 141426
2 AMCSD 0011925

File: data/phases/Nd2O3_A.cif
#------------------------------------------------------------------------------
#$Date: 2025-10-31 18:24:25 +0200 (Fri, 31 Oct 2025) $
#$Revision: 303120 $
#$URL: file:///home/coder/svn-repositories/_RELOADED_COD/cod-reloaded/cif/1/01/02/1010281.cif $
#------------------------------------------------------------------------------
#
# This file is available in the Crystallography Open Database (COD),
# http://www.crystallography.net/
#
# All data on this site have been placed in the public domain by the
# contributors.
#
data_1010281
loop_
_publ_author_name
'Zachariasen, W H'
_publ_section_title
;
Die Kristallstruktur der A-Modifikation von den Sesquioxiden der
seltenen Erdmetalle. ( La~2~ O~3~, Ce~2~ O~3~, Pr~2~ O~3~, Nd~2~ O~3~
)
;
_journal_coden_ASTM              ZPCLAH
_journal_name_full
;
Zeitschrift fuer Physikalische Chemie (Leipzig)
;
_journal_page_first              134
_journal_page_last               150
_journal_volume                  123
_journal_year                    1926
_chemical_formula_structural     'Nd2 O3'
_chemical_formula_sum            'Nd2 O3'
_chemical_name_systematic        'Neodymium oxide - A'
_space_group_IT_number           150
_symmetry_cell_setting           trigonal
_symmetry_Int_Tables_number      150
_symmetry_space_group_name_Hall  'P 3 2"'
_symmetry_space_group_name_H-M   'P 3 2 1'
_cell_angle_alpha                90
_cell_angle_beta                 90
_cell_angle_gamma                120
_cell_formula_units_Z            1
_cell_length_a                   3.84
_cell_length_b                   3.84
_cell_length_c                   6.01
_cell_volume                     76.7
_exptl_crystal_density_meas      7.24
_cod_database_code               1010281
loop_
_symmetry_equiv_pos_as_xyz
x,y,z
-y,x-y,z
y-x,-x,z
y,x,-z
-x,y-x,-z
x-y,-y,-z
loop_
_atom_site_label
_atom_site_type_symbol
_atom_site_symmetry_multiplicity
_atom_site_Wyckoff_symbol
_atom_site_fract_x
_atom_site_fract_y
_atom_site_fract_z
_atom_site_occupancy
_atom_site_attached_hydrogens
_atom_site_calc_flag
Nd1 Nd3+ 2 d 0.3333 0.6667 0.25(1) 1. 0 d
O1 O2- 3 e 0.25(5) 0.25(5) 0. 1. 0 d
loop_
_atom_type_symbol
_atom_type_oxidation_number
Nd3+ 3.000
O2- -2.000
loop_
_cod_related_entry_id
_cod_related_entry_database
_cod_related_entry_code
1 ChemSpider 140158
2 AMCSD 0017207
3 ROD 3500066
4 ROD 3500137
5 ROD 3500204
6 ROD 3500252

File: data/phases/NdFeO3_Pnma.cif
#------------------------------------------------------------------------------
#$Date: 2016-02-14 16:26:36 +0200 (Sun, 14 Feb 2016) $
#$Revision: 176435 $
#$URL: file:///home/coder/svn-repositories/_RELOADED_COD/cod-reloaded/cif/2/00/31/2003124.cif $
#------------------------------------------------------------------------------
#
# This file is available in the Crystallography Open Database (COD),
# http://www.crystallography.net/. The original data for this entry
# were provided by IUCr Journals, http://journals.iucr.org/.
#
# The file may be used within the scientific community so long as
# proper attribution is given to the journal article from which the
# data were obtained.
#
data_2003124
loop_
_publ_author_name
'Streltsov, V. A.'
'Ishizawa, N.'
_publ_section_title
;
 Synchrotron X-ray study of the electron density in <i>R</i>FeO~3~
 (<i>R</i> = Nd, Dy)
;
_journal_issue                   1
_journal_name_full               'Acta Crystallographica Section B'
_journal_page_first              1
_journal_page_last               7
_journal_paper_doi               10.1107/S0108768198005400
_journal_volume                  55
_journal_year                    1999
_chemical_formula_sum            'Fe Nd O3'
_chemical_formula_weight         248.08
_space_group_IT_number           62
_symmetry_cell_setting           orthorhombic
_symmetry_space_group_name_Hall  '-P 2ac 2n'
_symmetry_space_group_name_H-M   'P n m a'
_audit_creation_method           from_xtal_archive_file_using_CIFIO
_cell_angle_alpha                90.000(7)
_cell_angle_beta                 90.000(7)
_cell_angle_gamma                90.000(7)
_cell_formula_units_Z            4
_cell_length_a                   5.5887(5)
_cell_length_b                   7.7619(5)
_cell_length_c                   5.4489(5)
_cell_measurement_reflns_used    12
_cell_measurement_temperature    293
_cell_measurement_theta_max      49.420
_cell_measurement_theta_min      40.820
_cell_volume                     236.37(3)
_computing_data_reduction        xtal_DIFDAT_ADDREF_SORTRF_ABSORB
_computing_molecular_graphics    xtal
_computing_publication_material  xtal_CIFIO
_computing_structure_refinement  xtal_CRYLSQ
_computing_structure_solution    xtal
_diffrn_ambient_temperature      293
_diffrn_measurement_device       bl14a_4-circle
_diffrn_measurement_method       \w-2\q
_diffrn_radiation_monochromator  si(111)
_diffrn_radiation_source         photon_factory_bl14a
_diffrn_radiation_type           xray_vertical_wiggler
_diffrn_radiation_wavelength     0.84
_diffrn_reflns_av_R_equivalents  .059
_diffrn_reflns_av_sigmaI/netI    .019
_diffrn_reflns_limit_h_max       12
_diffrn_reflns_limit_h_min       -12
_diffrn_reflns_limit_k_max       16
_diffrn_reflns_limit_k_min       -16
_diffrn_reflns_limit_l_max       11
_diffrn_reflns_limit_l_min       -11
_diffrn_reflns_number            9496
_diffrn_reflns_theta_max         66.81
_diffrn_reflns_theta_min         5.4
_diffrn_standards_decay_%        3
_diffrn_standards_interval_count 94
_diffrn_standards_number         6
_exptl_absorpt_coefficient_mu    41.64
_exptl_absorpt_correction_T_max  0.6787
_exptl_absorpt_correction_T_min  0.5856
_exptl_absorpt_correction_type   analytical
_exptl_crystal_colour            Red
_exptl_crystal_density_diffrn    6.971
_exptl_crystal_description       Rectangular
_exptl_crystal_F_000             440
_exptl_crystal_size_max          0.25x10^-5^
_refine_diff_density_max         4.996
_refine_diff_density_min         -7.819
_refine_ls_abs_structure_details none
_refine_ls_abs_structure_Flack   0
_refine_ls_extinction_coef       r*<\s(r*)
_refine_ls_extinction_method     'Larson (1970)'
_refine_ls_goodness_of_fit_all   2.491
_refine_ls_goodness_of_fit_obs   2.509
_refine_ls_matrix_type           full
_refine_ls_number_constraints    0
_refine_ls_number_parameters     28
_refine_ls_number_reflns         1328
_refine_ls_number_restraints     0
_refine_ls_R_factor_all          .03
_refine_ls_R_factor_obs          .029
_refine_ls_shift/esd_max         0.00009
_refine_ls_structure_factor_coef F
_refine_ls_weighting_details     w=1/\s^2^(F)
_refine_ls_weighting_scheme      calc
_refine_ls_wR_factor_all         .033
_refine_ls_wR_factor_obs         .033
_reflns_number_observed          1328
_reflns_number_total             1328
_reflns_observed_criterion       I>2\s(I)
_cod_data_source_file            sh0113.cif
_cod_data_source_block           ndfeo3
_cod_depositor_comments
;
The following automatic conversions were performed:

'_refine_ls_weighting_scheme' value 'w=1/\s^2^(F)' was changed to
'calc'. New tag '_refine_ls_weighting_details' was created. The value
of the new tag was set to 'w=1/\s^2^(F)'.

Automatic conversion script
Id: cif_fix_values 3143 2015-03-26 13:38:13Z robertas 
;
_cod_original_formula_sum        'Nd1 Fe1 O3'
_cod_database_code               2003124
_cod_database_fobs_code          2003124
loop_
_symmetry_equiv_pos_as_xyz
+x,+y,+z
1/2-x,-y,1/2+z
1/2+x,1/2-y,1/2-z
-x,1/2+y,-z
-x,-y,-z
1/2+x,+y,1/2-z
1/2-x,1/2+y,1/2+z
+x,1/2-y,+z
loop_
_atom_site_aniso_label
_atom_site_aniso_U_11
_atom_site_aniso_U_22
_atom_site_aniso_U_33
_atom_site_aniso_U_12
_atom_site_aniso_U_13
_atom_site_aniso_U_23
Nd .00706(5) .00374(4) .00665(4) .00000 -.00076(3) .00000
Fe .00616(12) .00288(11) .00515(12) .00028(9) .00012(8) -.00008(8)
O1 .0099(7) .0021(6) .0083(7) .00000 -.0011(5) .00000
O2 .0075(5) .0055(5) .0073(4) -.0011(4) -.0022(4) .0008(3)
loop_
_atom_site_label
_atom_site_fract_x
_atom_site_fract_y
_atom_site_fract_z
_atom_site_U_iso_or_equiv
_atom_site_thermal_displace_type
_atom_site_calc_flag
_atom_site_calc_attached_atom
Nd .04907(3) .25000 -.01088(3) .00581(4) Uani ? ?
Fe .00000 .00000 .50000 .00473(12) Uani ? ?
O1 .4760(4) .25000 .0866(4) .0068(7) Uani ? ?
O2 -.2949(3) -.0459(2) .2955(3) .0067(5) Uani ? ?
loop_
_atom_type_symbol
_atom_type_description
_atom_type_scat_dispersion_real
_atom_type_scat_dispersion_imag
_atom_type_scat_source
Nd ? -.070007 4.028 Int._Tables_Vol_IV_Tables_2.2B_and_2.3.1
Fe ? .372986 1.146 Int._Tables_Vol_IV_Tables_2.2B_and_2.3.1
O ? .015991 .008972 Int._Tables_Vol_IV_Tables_2.2B_and_2.3.1
loop_
_diffrn_standard_refln_index_h
_diffrn_standard_refln_index_k
_diffrn_standard_refln_index_l
? ? ?
