Repository: anuarmincache/rie-agent

<div align="center">
**A research-oriented agent for staged, physically validated Rietveld refinement.**

[Architecture](#architecture) · [Getting started](#getting-started) · [Development roadmap](docs/ROADMAP.md) · [Setup notes](docs/SETUP.md)

</div>

---

## Overview

**rie-agent** combines [GSAS-II](https://github.com/AdvancedPhotonSource/GSAS-II) numerical refinement with a constrained planning layer. The refinement engine computes the parameters; deterministic checks evaluate whether a stage is acceptable. An optional local LLM proposes remediation actions but does **not** decide numerical validity.

The primary research context is Nd-substituted BiFeO₃ powder diffraction. The codebase is being developed and benchmarked; it is **not** a validated turnkey refinement service.

## Architecture

```text
Powder diffraction + CIF + instrument parameters
                     |
                     v
             GSAS-II refinement
                     |
                     v
         Deterministic validation
             /               \
          Accept             Reject
            |                   |
        Next stage       Restore checkpoint
                                |
                         Planner suggests
                         remediation action
                                |
                         Retry and validate
```

| Component | Responsibility | Source |
| --- | --- | --- |
| Lab recipe | Stage order and locks for the BiFeO₃ lab scan: Bi1 origin, profile terms, uniaxial size | [`src/recipe.py`](src/recipe.py) |
| Staged refinement | Scale/background, cell, profile, atomic positions and thermal parameters | [`src/refine_staged.py`](src/refine_staged.py) |
| Agent orchestration | Stage progression, checkpoint/rollback and remediation; local Ollama or rule-based fallback | [`src/agent.py`](src/agent.py) |
| Physical validation | Explicit checks on refinement quality and physical parameter constraints | [`src/validators.py`](src/validators.py) |
| Secondary-phase investigation | Residual-peak screening and isolated candidate-phase scale trials | [`src/phase_hunter.py`](src/phase_hunter.py) |

### Design principles

- **Physics before model judgment:** acceptance and rejection rely on explicit checks, not LLM-generated scores.
- **Traceable stages:** refinement progress and decisions are recorded for inspection.
- **Reversible experiments:** rejected trials can return to a prior accepted state.
- **Constrained AI:** optional Ollama planning selects from supported actions; rules provide a fallback.
- **Conservative phase screening:** candidate phases are trialed on copies of the project, with deterministic acceptance criteria.

## Where the fits stand

> **Update, 24 Nov 2026 (revision of the J. Appl. Cryst. submission).** The series below was run with the transferred Zero and no sample displacement. When the displacement is refined with Zero held at 0, the same R3c model reaches Rwp 10.36 at 15% and 9.08 at 20%. The misfit at 15 and 20% was therefore a missing displacement, not evidence about the structure, and the orthorhombic trials reported below were built on that misfit. The new runs, logs and the explanation are in [`revisao-har5016/`](revisao-har5016/).

Both figures use array Rwp from the runs in [`results/`](results/). The stored covariance Rwp is not plotted.
On the Nd 2.5% scan the from-scratch agent stops at 10.40, above the 9.94 ceiling. Freezing the profile taken from the hand fit brings the same recipe to 9.85, beside the hand result at 9.84.
With that instrument held fixed, the R3c model stays near Rwp 10 through 10% Nd (9.85, 10.13, 10.91), all VERDICT OK. At 15% it is 12.61 and still beats the Pnma trial at 16.97 and the Pbam trial at 16.95. At 20% the same R3c model reaches 21.64.

## Research scope and maturity

Current development centers on **Bi₁₋ₓNdₓFeO₃** and laboratory powder X-ray diffraction. Neutron powder diffraction is part of the broader intended scope. The [roadmap](docs/ROADMAP.md) marks staged refinement, validators, agent orchestration and secondary-phase screening as completed development sprints, with **benchmarking currently in progress**. Visualization, publication and release milestones remain planned.

## Repository guide

- [`src/`](src/) — refinement, orchestration, validation and phase screening
- [`data/`](data/) — research inputs and sample assets
- [`revisao-har5016/`](revisao-har5016/) — new refinements for the revision (recipes A to D, logs, sensitivity, reproduction notes)
- [`docs/SETUP.md`](docs/SETUP.md) — environment and installation notes
- [`docs/DECISIONS.md`](docs/DECISIONS.md) — architectural decisions
- [`docs/ROADMAP.md`](docs/ROADMAP.md) — completed and planned work

File: data/samples/BFO.cif
#------------------------------------------------------------------------------
#$Date: 2016-02-18 17:37:37 +0200 (Thu, 18 Feb 2016) $
#$Revision: 176729 $
#$URL: file:///home/coder/svn-repositories/cod/cif/1/00/10/1001090.cif $
#------------------------------------------------------------------------------
#
# This file is available in the Crystallography Open Database (COD),
# http://www.crystallography.net/
#
# All data on this site have been placed in the public domain by the
# contributors.
#
data_1001090
loop_
_publ_author_name
'Moreau, J M'
'Michel, C'
'Gerson, R'
'James, W J'
_publ_section_title
;
Ferroelectric Bi Fe O~3~ X-Ray and neutron diffraction study
;
_journal_coden_ASTM              JPCSAW
_journal_name_full               'Journal of Physics and Chemistry of Solids'
_journal_page_first              1315
_journal_page_last               1320
_journal_paper_doi               10.1016/S0022-3697(71)80189-0
_journal_volume                  32
_journal_year                    1971
_chemical_formula_structural     'Bi Fe O3'
_chemical_formula_sum            'Bi Fe O3'
_chemical_name_systematic        'Bismuth iron(III) oxide'
_space_group_IT_number           161
_symmetry_cell_setting           trigonal
_symmetry_space_group_name_Hall  'R 3 -2"c'
_symmetry_space_group_name_H-M   'R 3 c :H'
_cell_angle_alpha                90
_cell_angle_beta                 90
_cell_angle_gamma                120
_cell_formula_units_Z            6
_cell_length_a                   5.5876(3)
_cell_length_b                   5.5876(3)
_cell_length_c                   13.867(1)
_cell_volume                     374.9
_refine_ls_R_factor_all          0.09
_cod_original_sg_symbol_H-M      'R 3 c H'
_cod_database_code               1001090
loop_
_symmetry_equiv_pos_as_xyz
x,y,z
-y,x-y,z
y-x,-x,z
-y,-x,1/2+z
x,x-y,1/2+z
y-x,y,1/2+z
1/3+x,2/3+y,2/3+z
2/3+x,1/3+y,1/3+z
1/3-y,2/3+x-y,2/3+z
2/3-y,1/3+x-y,1/3+z
1/3-x+y,2/3-x,2/3+z
2/3-x+y,1/3-x,1/3+z
1/3-y,2/3-x,1/6+z
2/3-y,1/3-x,5/6+z
1/3+x,2/3+x-y,1/6+z
2/3+x,1/3+x-y,5/6+z
1/3-x+y,2/3+y,1/6+z
2/3-x+y,1/3+y,5/6+z
loop_
_atom_site_label
_atom_site_type_symbol
_atom_site_symmetry_multiplicity
_atom_site_Wyckoff_symbol
_atom_site_fract_x
_atom_site_fract_y
_atom_site_fract_z
_atom_site_occupancy
_atom_site_attached_hydrogens
_atom_site_calc_flag
Bi1 Bi3+ 6 a 0. 0. 0. 1. 0 d
Fe1 Fe3+ 6 a 0. 0. 0.2212(15) 1. 0 d
O1 O2- 18 b 0.443(2) 0.012(4) 0.9543(20) 1. 0 d
loop_
_atom_type_symbol
_atom_type_oxidation_number
Bi3+ 3.000
Fe3+ 3.000
O2- -2.000
