Repository: anuarmincache/rie-agent

<div align="center">
**A research-oriented agent for staged, physically validated Rietveld refinement.**

[Architecture](#architecture) · [Getting started](#getting-started) · [Development roadmap](docs/ROADMAP.md) · [Setup notes](docs/SETUP.md)

</div>

---

## Overview

**rie-agent** combines [GSAS-II](https://github.com/AdvancedPhotonSource/GSAS-II) numerical refinement with a constrained planning layer. The refinement engine computes the parameters; deterministic checks evaluate whether a stage is acceptable. An optional local LLM proposes remediation actions but does **not** decide numerical validity.

The primary research context is Nd-substituted BiFeO₃ powder diffraction. The codebase is being developed and benchmarked; it is **not** a validated turnkey refinement service.

## Architecture

```text
Powder diffraction + CIF + instrument parameters
                     |
                     v
             GSAS-II refinement
                     |
                     v
         Deterministic validation
             /               \
          Accept             Reject
            |                   |
        Next stage       Restore checkpoint
                                |
                         Planner suggests
                         remediation action
                                |
                         Retry and validate
```

| Component | Responsibility | Source |
| --- | --- | --- |
| Lab recipe | Stage order and locks for the BiFeO₃ lab scan: Bi1 origin, profile terms, uniaxial size | [`src/recipe.py`](src/recipe.py) |
| Staged refinement | Scale/background, cell, profile, atomic positions and thermal parameters | [`src/refine_staged.py`](src/refine_staged.py) |
| Agent orchestration | Stage progression, checkpoint/rollback and remediation; local Ollama or rule-based fallback | [`src/agent.py`](src/agent.py) |
| Physical validation | Explicit checks on refinement quality and physical parameter constraints | [`src/validators.py`](src/validators.py) |
| Secondary-phase investigation | Residual-peak screening and isolated candidate-phase scale trials | [`src/phase_hunter.py`](src/phase_hunter.py) |

### Design principles

- **Physics before model judgment:** acceptance and rejection rely on explicit checks, not LLM-generated scores.
- **Traceable stages:** refinement progress and decisions are recorded for inspection.
- **Reversible experiments:** rejected trials can return to a prior accepted state.
- **Constrained AI:** optional Ollama planning selects from supported actions; rules provide a fallback.
- **Conservative phase screening:** candidate phases are trialed on copies of the project, with deterministic acceptance criteria.

## Where the fits stand

> **Update, 24 Nov 2026 (revision of the J. Appl. Cryst. submission).** The series below was run with the transferred Zero and no sample displacement. When the displacement is refined with Zero held at 0, the same R3c model reaches Rwp 10.36 at 15% and 9.08 at 20%. The misfit at 15 and 20% was therefore a missing displacement, not evidence about the structure, and the orthorhombic trials reported below were built on that misfit. The new runs, logs and the explanation are in [`revisao-har5016/`](revisao-har5016/).

Both figures use array Rwp from the runs in [`results/`](results/). The stored covariance Rwp is not plotted.
On the Nd 2.5% scan the from-scratch agent stops at 10.40, above the 9.94 ceiling. Freezing the profile taken from the hand fit brings the same recipe to 9.85, beside the hand result at 9.84.
With that instrument held fixed, the R3c model stays near Rwp 10 through 10% Nd (9.85, 10.13, 10.91), all VERDICT OK. At 15% it is 12.61 and still beats the Pnma trial at 16.97 and the Pbam trial at 16.95. At 20% the same R3c model reaches 21.64.

## Research scope and maturity

Current development centers on **Bi₁₋ₓNdₓFeO₃** and laboratory powder X-ray diffraction. Neutron powder diffraction is part of the broader intended scope. The [roadmap](docs/ROADMAP.md) marks staged refinement, validators, agent orchestration and secondary-phase screening as completed development sprints, with **benchmarking currently in progress**. Visualization, publication and release milestones remain planned.

## Repository guide

- [`src/`](src/) — refinement, orchestration, validation and phase screening
- [`data/`](data/) — research inputs and sample assets
- [`revisao-har5016/`](revisao-har5016/) — new refinements for the revision (recipes A to D, logs, sensitivity, reproduction notes)
- [`docs/SETUP.md`](docs/SETUP.md) — environment and installation notes
- [`docs/DECISIONS.md`](docs/DECISIONS.md) — architectural decisions
- [`docs/ROADMAP.md`](docs/ROADMAP.md) — completed and planned work

File: results/Nd2p5_850.lst
********************************************************************************
   General Structure Analysis System-II Crystal Structure Refinement
              by Robert B. Von Dreele & Brian H. Toby
                Argonne National Laboratory(C), 2010
 This product includes software developed by the UChicago Argonne, LLC,
            as Operator of Argonne National Laboratory.
                          Please cite:
   B.H. Toby & R.B. Von Dreele, J. Appl. Cryst. 46, 544-549 (2013)
********************************************************************************
 Least squares controls:
 Refinement type: analytic Hessian
 Maximum number of cycles: 3
 Regularize hydrogens (if any): False
 Initial shift factor: 1.000

 Phases:

 Phase name: BiFeO3
=======================================================================================================================================

 X-ray scattering factors:
   Symbol     fa                                      fb                                      fc
---------------------------------------------------------------------------------------------------
 Bi+3      21.80530  19.50260  19.10530   7.10295   1.23560   6.24149   0.47000  20.31850  12.47110
 Fe+3      11.17640   7.38630   3.39480   0.07240   4.61470   0.30050  11.67290  38.55660   0.97070
 O-2        3.76936   2.53342   1.91579   1.55094  15.07970   6.30430  40.34450   0.31291   0.22789

 Electron scattering factors:
   Symbol     fa                                                fb
---------------------------------------------------------------------------------------------------
 Bi         0.35300   1.52580   3.58150   4.55320   3.07140   0.06610   0.63240   3.59060  15.99620  57.57600
 Fe         0.19290   0.82390   1.86890   2.36940   1.90600   0.10870   1.08060   4.76370  22.85000  76.73090
 O          0.03650   0.17290   0.58050   0.88140   0.31210   0.06520   0.61840   2.94490   9.62980  28.21940

 Neutron scattering factors:
   Symbol   isotope       mass       b       resonant terms
---------------------------------------------------------------------------------------------------
 Bi+3    Nat. Abund.    208.980    0.852
 Fe+3    Nat. Abund.     55.847    0.945
 O-2     Nat. Abund.     15.999    0.580

 Space Group: R 3 c
 The lattice is noncentrosymmetric R-centered trigonal
 The Laue symmetry is 3m1
 The lattice point group is 3m
 Multiplicity of a general site is 18
 The location of the origin is arbitrary in z
 
 The equivalent positions are:

 (0,0,0; 2/3,1/3,1/3; 1/3,2/3,2/3)+

 ( 1)     X,     Y,     Z 
 ( 2)    -Y,   X-Y,     Z 
 ( 3)   Y-X,    -X,     Z 
 ( 4)   Y-X,     Y, 1/2+Z 
 ( 5)    -Y,    -X, 1/2+Z 
 ( 6)     X,   X-Y, 1/2+Z 

 Atoms:
   name    type  refine?   x         y         z      frac site sym  mult I/A   Uiso     U11     U22     U33     U12     U13     U23
---------------------------------------------------------------------------------------------------------------------------------------
    Bi1   Bi+3     XU   0.00000   0.00000  -0.00021   1.000      3    6    I 0.01000                                                
    Fe1   Fe+3     XU   0.00000   0.00000   0.22134   1.000      3    6    I 0.01000                                                
     O1    O-2     XU   0.44402   0.00261   0.95513   1.000      1   18    I 0.01000                                                

 Unit cell: a = 5.57402 b = 5.57402 c = 13.84322 alpha = 90.000 beta = 90.000 gamma = 120.000 volume = 372.481 Refine? True

 Phase: BiFeO3 in histogram: PWDR Nd2p5_850.xye
=======================================================================================================================================
 Phase fraction  :          1 Refine? False
 Extinction coeff:     0.0000 Refine? False
 March-Dollase PO:     1.0000 Refine? False Axis: 0 0 1

 Size model    : isotropic equatorial:       1.000 Refine? False
	 LG mixing coeff.:       1.0000 Refine? False

 Mustrain model: isotropic equatorial:      1000.0 Refine? False
	 LG mixing coeff.:      1.0000 Refine? False

 Hydrostatic/elastic strain:
 names :         D11         D33
 values:           0           0
 refine:       False       False

 Histogram: PWDR Nd2p5_850.xye histogram Id: 0
=======================================================================================================================================
 Instrument type: Bragg-Brentano
 Histogram limits:    10.00 deg to   130.00 deg

 Sample Parameters:
 Goniometer omega = 0.00, chi = 0.00, phi = 0.00
 name  :         Scale         Shift  Transparency    SurfRoughA    SurfRoughB
 value :        9.9812        0.0000        0.0000        0.0000        0.0000
 refine:          True         False         False         False         False

 Instrument Parameters:
 name  : I(L2)/I(L1)        Lam1        Lam2    Polariz.        SH/L           U           V           W           X
 value :    0.500000    1.540596    1.544493    0.700000    0.002000  161.172261 -166.271258   48.715018    6.199350
 refine:       False                               False       False        True        True        True        True

 name  :           Y           Z        Zero
 value :    4.355323    0.000000    0.000000
 refine:        True       False       False

 Background function: chebyschev-1 Refine? True
 Coefficients:    120.511   -58.184    68.720   -24.926    16.761    -4.758
 Fixed background file: ; mult: 1.000  Refine? False

 Refinement results:
---------------------------------------------------------------------------------------------------------------------------------------
 Number of function calls: 5 No. of observations: 12001 No. of parameters: 22 User rejected: 0 Sp. gp. extinct: 0
 Refinement time =    0.605s,    0.302s/cycle, for 2 cycles
 wR =   13.94%, chi**2 =      75576.3, GOF =   2.51
----------------------------------------------------------------------------------------------------------------------------------
Parameters generated by constraints

 name  :          0::A0
 value :        0.04291
 sig   :        0.00000 

 Phases:
 Result for phase: BiFeO3
=======================================================================================================================================
 Reciprocal metric tensor: 
  names :            A11            A22            A33            A12            A13            A23
  values:    0.042913806    0.042913806    0.005218141    0.042913806    0.000000000    0.000000000
  esds  :    0.000000890                   0.000000129                                             
 New unit cell:
  names :           a           b           c       alpha        beta       gamma      Volume
  values:    5.574050    5.574050   13.843379     90.0000     90.0000    120.0000     372.490
  esds  :    0.000096                0.000171                                           0.007

 Atoms:
   name      x         y         z      frac   Uiso     U11     U22     U33     U12     U13     U23
---------------------------------------------------------------------------------------------------------------------------------------
    Bi1   Bi+3:
 values:   0.00000   0.00000  -0.00001   1.000 0.00870
 sig   :                       0.00006         0.00017 
    Fe1   Fe+3:
 values:   0.00000   0.00000   0.22114   1.000 0.00064
 sig   :                       0.00008         0.00056 
     O1    O-2:
 values:   0.44451   0.00370   0.95488   1.000 0.00029
 sig   :   0.00120   0.00116   0.00039         0.00186 

 Density: 8.3673 g/cm**3

 Phase: BiFeO3 in histogram: PWDR Nd2p5_850.xye
=======================================================================================================================================
 Final refinement RF, RF^2 = 3.13%, 6.58% on 76 reflections
 Durbin-Watson statistic = 0.343
 Bragg intensity sum = 2.68e+06

 Histogram: PWDR Nd2p5_850.xye histogram Id: 0
=======================================================================================================================================
 PWDR histogram weight factor = 1.000
 Final refinement wR = 13.94% on 12001 observations in this histogram
 Other residuals: R = 11.14%, R-bkg = 10.87%, wR-bkg = 13.94% wRmin = 5.56%
 Instrument type: Bragg-Brentano

 Resonant form factors:(ref: D.T. Cromer & D.A. Liberman (1981), Acta Cryst. A37, 267-268.)
 Element:     Bi+3     Fe+3      O-2
 f'     :   -4.013   -1.134    0.049
 f"     :    8.927    3.198    0.032

 Sample Parameters:
 names :         Scale         Shift  Transparency    SurfRoughA    SurfRoughB
 values:        9.7359        0.0000        0.0000        0.0000        0.0000
 sig   :        0.0273                                                        

 Instrument Parameters:
 names : I(L2)/I(L1)    Polariz.        SH/L           U           V           W           X           Y           Z
 value :    0.500000    0.700000    0.002000  157.339147 -175.780444   52.887749    5.045772    7.788517    0.000000
 sig   :                                        6.853214    6.590025    1.713881    0.224765    0.607092            

 Instrument Parameters:
 names :        Zero
 value :    0.000000
 sig   :            

 Background function: chebyschev-1
 value :        119    -60.59     68.52    -23.78     16.65    -3.805
 sig   :      0.455    0.7847    0.6263    0.5905    0.4771    0.4785
 Background sums: empirical 1.14e+06, Debye 0, peaks 0, Total 1.14e+06

File: results/agent_llm.lst
********************************************************************************
   General Structure Analysis System-II Crystal Structure Refinement
              by Robert B. Von Dreele & Brian H. Toby
                Argonne National Laboratory(C), 2010
 This product includes software developed by the UChicago Argonne, LLC,
            as Operator of Argonne National Laboratory.
                          Please cite:
   B.H. Toby & R.B. Von Dreele, J. Appl. Cryst. 46, 544-549 (2013)
********************************************************************************
 Least squares controls:
 Refinement type: analytic Hessian
 Maximum number of cycles: 3
 Regularize hydrogens (if any): False
 Initial shift factor: 1.000

 Phases:

 Phase name: BiFeO3
=======================================================================================================================================

 X-ray scattering factors:
   Symbol     fa                                      fb                                      fc
---------------------------------------------------------------------------------------------------
 Bi+3      21.80530  19.50260  19.10530   7.10295   1.23560   6.24149   0.47000  20.31850  12.47110
 Fe+3      11.17640   7.38630   3.39480   0.07240   4.61470   0.30050  11.67290  38.55660   0.97070
 O-2        3.76936   2.53342   1.91579   1.55094  15.07970   6.30430  40.34450   0.31291   0.22789

 Electron scattering factors:
   Symbol     fa                                                fb
---------------------------------------------------------------------------------------------------
 Bi         0.35300   1.52580   3.58150   4.55320   3.07140   0.06610   0.63240   3.59060  15.99620  57.57600
 Fe         0.19290   0.82390   1.86890   2.36940   1.90600   0.10870   1.08060   4.76370  22.85000  76.73090
 O          0.03650   0.17290   0.58050   0.88140   0.31210   0.06520   0.61840   2.94490   9.62980  28.21940

 Neutron scattering factors:
   Symbol   isotope       mass       b       resonant terms
---------------------------------------------------------------------------------------------------
 Bi+3    Nat. Abund.    208.980    0.852
 Fe+3    Nat. Abund.     55.847    0.945
 O-2     Nat. Abund.     15.999    0.580

 Space Group: R 3 c
 The lattice is noncentrosymmetric R-centered trigonal
 The Laue symmetry is 3m1
 The lattice point group is 3m
 Multiplicity of a general site is 18
 The location of the origin is arbitrary in z
 
 The equivalent positions are:

 (0,0,0; 2/3,1/3,1/3; 1/3,2/3,2/3)+

 ( 1)     X,     Y,     Z 
 ( 2)    -Y,   X-Y,     Z 
 ( 3)   Y-X,    -X,     Z 
 ( 4)   Y-X,     Y, 1/2+Z 
 ( 5)    -Y,    -X, 1/2+Z 
 ( 6)     X,   X-Y, 1/2+Z 

 Atoms:
   name    type  refine?   x         y         z      frac site sym  mult I/A   Uiso     U11     U22     U33     U12     U13     U23
---------------------------------------------------------------------------------------------------------------------------------------
    Bi1   Bi+3      U   0.00000   0.00000  -0.00012   1.000      3    6    I 0.00842                                                
    Fe1   Fe+3     XU   0.00000   0.00000   0.22116   1.000      3    6    I 0.00258                                                
     O1    O-2     XU   0.43944  -0.00465   0.95699   1.000      1   18    I 0.00429                                                

 Unit cell: a = 5.57862 b = 5.57862 c = 13.85490 alpha = 90.000 beta = 90.000 gamma = 120.000 volume = 373.411 Refine? True

 Phase: BiFeO3 in histogram: PWDR Nd2p5_850.xye
=======================================================================================================================================
 Phase fraction  :          1 Refine? False
 Extinction coeff:     0.0000 Refine? False
 March-Dollase PO:     0.9766 Refine? True Axis: 0 0 1

 Size model    : isotropic equatorial:       1.000 Refine? False
	 LG mixing coeff.:       1.0000 Refine? False

 Mustrain model: isotropic equatorial:      1000.0 Refine? False
	 LG mixing coeff.:      1.0000 Refine? False

 Hydrostatic/elastic strain:
 names :         D11         D33
 values:           0           0
 refine:       False       False

 Histogram: PWDR Nd2p5_850.xye histogram Id: 0
=======================================================================================================================================
 Instrument type: Bragg-Brentano
 Histogram limits:    10.00 deg to   130.00 deg

 Sample Parameters:
 Goniometer omega = 0.00, chi = 0.00, phi = 0.00
 name  :         Scale         Shift  Transparency    SurfRoughA    SurfRoughB
 value :        9.7950        0.0000        0.0000        0.0000        0.0000
 refine:          True         False         False         False         False

 Instrument Parameters:
 name  : I(L2)/I(L1)        Lam1        Lam2    Polariz.        SH/L           U           V           W           X
 value :    0.500000    1.540596    1.544493    0.700000    0.033665   64.712764 -100.050207   40.061313    3.977629
 refine:       False                               False       False        True       False        True        True

 name  :           Y           Z        Zero
 value :    9.827347    0.000000    0.060277
 refine:       False       False        True

 Background function: chebyschev-1 Refine? True
 Coefficients:    118.981   -58.224    64.661   -19.408     9.302     0.923    -9.408     4.867     2.638    -7.720     7.924
                   -5.405    -0.099     3.958     1.332     1.204     2.991     4.112
 Fixed background file: ; mult: 1.000  Refine? False

 Refinement results:
---------------------------------------------------------------------------------------------------------------------------------------
 Number of function calls: 7 No. of observations: 12001 No. of parameters: 33 User rejected: 0 Sp. gp. extinct: 0
 Refinement time =    1.067s,    0.533s/cycle, for 2 cycles
 wR =   10.33%, chi**2 =      41465.3, GOF =   1.86
----------------------------------------------------------------------------------------------------------------------------------
Parameters generated by constraints

 name  :          0::A0
 value :        0.04284
 sig   :        0.00000 

 Phases:
 Result for phase: BiFeO3
=======================================================================================================================================
 Reciprocal metric tensor: 
  names :            A11            A22            A33            A12            A13            A23
  values:    0.042843537    0.042843537    0.005209464    0.042843537    0.000000000    0.000000000
  esds  :    0.000000934                   0.000000099                                             
 New unit cell:
  names :           a           b           c       alpha        beta       gamma      Volume
  values:    5.578619    5.578619   13.854902     90.0000     90.0000    120.0000     373.411
  esds  :    0.000101                0.000131                                           0.009

 Atoms:
   name      x         y         z      frac   Uiso     U11     U22     U33     U12     U13     U23
---------------------------------------------------------------------------------------------------------------------------------------
    Bi1   Bi+3:
 values:   0.00000   0.00000  -0.00012   1.000 0.00843
 sig   :                                       0.00012 
    Fe1   Fe+3:
 values:   0.00000   0.00000   0.22116   1.000 0.00258
 sig   :                       0.00010         0.00044 
     O1    O-2:
 values:   0.43943  -0.00466   0.95699   1.000 0.00431
 sig   :   0.00095   0.00091   0.00030         0.00147 

 Density: 8.3467 g/cm**3

 Phase: BiFeO3 in histogram: PWDR Nd2p5_850.xye
=======================================================================================================================================
 Final refinement RF, RF^2 = 1.78%, 4.09% on 76 reflections
 Durbin-Watson statistic = 0.608
 Bragg intensity sum = 2.7e+06
 March-Dollase PO:     0.9766, sig     0.0012

 Histogram: PWDR Nd2p5_850.xye histogram Id: 0
=======================================================================================================================================
 PWDR histogram weight factor = 1.000
 Final refinement wR = 10.33% on 12001 observations in this histogram
 Other residuals: R = 7.89%, R-bkg = 7.79%, wR-bkg = 10.33% wRmin = 5.56%
 Instrument type: Bragg-Brentano

 Resonant form factors:(ref: D.T. Cromer & D.A. Liberman (1981), Acta Cryst. A37, 267-268.)
 Element:     Bi+3     Fe+3      O-2
 f'     :   -4.013   -1.134    0.049
 f"     :    8.927    3.198    0.032

 Sample Parameters:
 names :         Scale         Shift  Transparency    SurfRoughA    SurfRoughB
 values:        9.7950        0.0000        0.0000        0.0000        0.0000
 sig   :        0.0198                                                        

 Instrument Parameters:
 names : I(L2)/I(L1)    Polariz.        SH/L           U           V           W           X           Y           Z
 value :    0.500000    0.700000    0.033665   64.702845 -100.050207   40.070863    3.976716    9.827347    0.000000
 sig   :                                        0.680088                0.382300    0.054349                        

 Instrument Parameters:
 names :        Zero
 value :    0.060273
 sig   :    0.000341

 Background function: chebyschev-1
 value :        119    -58.22     64.66    -19.41     9.302    0.9222    -9.408     4.866     2.639    -7.721     7.924    -5.406  -0.09893     3.958     1.333     1.205     2.993     4.113
 sig   :     0.3672    0.6466    0.5726    0.5528    0.5375    0.5341    0.5266    0.5232    0.5094    0.4986    0.4879    0.4787    0.4577    0.4489    0.4206    0.4257    0.3547    0.3456
 Background sums: empirical 1.16e+06, Debye 0, peaks 0, Total 1.16e+06

File: results/agent_rules.lst
********************************************************************************
   General Structure Analysis System-II Crystal Structure Refinement
              by Robert B. Von Dreele & Brian H. Toby
                Argonne National Laboratory(C), 2010
 This product includes software developed by the UChicago Argonne, LLC,
            as Operator of Argonne National Laboratory.
                          Please cite:
   B.H. Toby & R.B. Von Dreele, J. Appl. Cryst. 46, 544-549 (2013)
********************************************************************************
 Least squares controls:
 Refinement type: analytic Hessian
 Maximum number of cycles: 3
 Regularize hydrogens (if any): False
 Initial shift factor: 1.000

 Phases:

 Phase name: BiFeO3
=======================================================================================================================================

 X-ray scattering factors:
   Symbol     fa                                      fb                                      fc
---------------------------------------------------------------------------------------------------
 Bi+3      21.80530  19.50260  19.10530   7.10295   1.23560   6.24149   0.47000  20.31850  12.47110
 Fe+3      11.17640   7.38630   3.39480   0.07240   4.61470   0.30050  11.67290  38.55660   0.97070
 O-2        3.76936   2.53342   1.91579   1.55094  15.07970   6.30430  40.34450   0.31291   0.22789

 Electron scattering factors:
   Symbol     fa                                                fb
---------------------------------------------------------------------------------------------------
 Bi         0.35300   1.52580   3.58150   4.55320   3.07140   0.06610   0.63240   3.59060  15.99620  57.57600
 Fe         0.19290   0.82390   1.86890   2.36940   1.90600   0.10870   1.08060   4.76370  22.85000  76.73090
 O          0.03650   0.17290   0.58050   0.88140   0.31210   0.06520   0.61840   2.94490   9.62980  28.21940

 Neutron scattering factors:
   Symbol   isotope       mass       b       resonant terms
---------------------------------------------------------------------------------------------------
 Bi+3    Nat. Abund.    208.980    0.852
 Fe+3    Nat. Abund.     55.847    0.945
 O-2     Nat. Abund.     15.999    0.580

 Space Group: R 3 c
 The lattice is noncentrosymmetric R-centered trigonal
 The Laue symmetry is 3m1
 The lattice point group is 3m
 Multiplicity of a general site is 18
 The location of the origin is arbitrary in z
 
 The equivalent positions are:

 (0,0,0; 2/3,1/3,1/3; 1/3,2/3,2/3)+

 ( 1)     X,     Y,     Z 
 ( 2)    -Y,   X-Y,     Z 
 ( 3)   Y-X,    -X,     Z 
 ( 4)   Y-X,     Y, 1/2+Z 
 ( 5)    -Y,    -X, 1/2+Z 
 ( 6)     X,   X-Y, 1/2+Z 

 Atoms:
   name    type  refine?   x         y         z      frac site sym  mult I/A   Uiso     U11     U22     U33     U12     U13     U23
---------------------------------------------------------------------------------------------------------------------------------------
    Bi1   Bi+3     XU   0.00000   0.00000  -0.00013   1.000      3    6    I 0.00843                                                
    Fe1   Fe+3     XU   0.00000   0.00000   0.22112   1.000      3    6    I 0.00130                                                
     O1    O-2     XU   0.44102  -0.00103   0.95631   1.000      1   18    I 0.00145                                                

 Unit cell: a = 5.57488 b = 5.57488 c = 13.84561 alpha = 90.000 beta = 90.000 gamma = 120.000 volume = 372.661 Refine? True

 Phase: BiFeO3 in histogram: PWDR Nd2p5_850.xye
=======================================================================================================================================
 Phase fraction  :          1 Refine? False
 Extinction coeff:     0.0000 Refine? False
 March-Dollase PO:     0.9784 Refine? True Axis: 0 0 1

 Size model    : isotropic equatorial:       1.000 Refine? False
	 LG mixing coeff.:       1.0000 Refine? False

 Mustrain model: isotropic equatorial:      1000.0 Refine? False
	 LG mixing coeff.:      1.0000 Refine? False

 Hydrostatic/elastic strain:
 names :         D11         D33
 values:           0           0
 refine:       False       False

 Histogram: PWDR Nd2p5_850.xye histogram Id: 0
=======================================================================================================================================
 Instrument type: Bragg-Brentano
 Histogram limits:    10.00 deg to   130.00 deg

 Sample Parameters:
 Goniometer omega = 0.00, chi = 0.00, phi = 0.00
 name  :         Scale         Shift  Transparency    SurfRoughA    SurfRoughB
 value :        9.7381        0.0000        0.0000        0.0000        0.0000
 refine:          True         False         False         False         False

 Instrument Parameters:
 name  : I(L2)/I(L1)        Lam1        Lam2    Polariz.        SH/L           U           V           W           X
 value :    0.500000    1.540596    1.544493    0.700000   -0.146256   98.550313 -139.632948   51.811426    4.065984
 refine:       False                               False        True        True        True        True        True

 name  :           Y           Z        Zero
 value :   10.066301    0.000000    0.000000
 refine:        True       False        True

 Background function: chebyschev-1 Refine? True
 Coefficients:    117.850   -60.827    64.204   -22.007     8.914    -0.873    -9.614     3.054     2.484    -9.765     7.933
                   -8.262
 Fixed background file: ; mult: 1.000  Refine? False

 Refinement results:
---------------------------------------------------------------------------------------------------------------------------------------
 Number of function calls: 11 No. of observations: 12001 No. of parameters: 31 User rejected: 0 Sp. gp. extinct: 0
 Refinement time =    1.273s,    0.318s/cycle, for 4 cycles
 wR =   10.49%, chi**2 =      42761.2, GOF =   1.89
----------------------------------------------------------------------------------------------------------------------------------
Parameters generated by constraints

 name  :          0::A0
 value :        0.04284
 sig   :        0.00000 

 Phases:
 Result for phase: BiFeO3
=======================================================================================================================================
 Reciprocal metric tensor: 
  names :            A11            A22            A33            A12            A13            A23
  values:    0.042844010    0.042844010    0.005209624    0.042844010    0.000000000    0.000000000
  esds  :    0.000001314                   0.000000131                                             
 New unit cell:
  names :           a           b           c       alpha        beta       gamma      Volume
  values:    5.578588    5.578588   13.854689     90.0000     90.0000    120.0000     373.401
  esds  :    0.000143                0.000174                                           0.014

 Atoms:
   name      x         y         z      frac   Uiso     U11     U22     U33     U12     U13     U23
---------------------------------------------------------------------------------------------------------------------------------------
    Bi1   Bi+3:
 values:   0.00000   0.00000  -0.00012   1.000 0.00836
 sig   :                       0.00005         0.00013 
    Fe1   Fe+3:
 values:   0.00000   0.00000   0.22110   1.000 0.00186
 sig   :                       0.00006         0.00044 
     O1    O-2:
 values:   0.44027  -0.00375   0.95634   1.000 0.00345
 sig   :   0.00096   0.00091   0.00028         0.00145 

 Density: 8.3469 g/cm**3

 Phase: BiFeO3 in histogram: PWDR Nd2p5_850.xye
=======================================================================================================================================
 Final refinement RF, RF^2 = 1.99%, 4.31% on 76 reflections
 Durbin-Watson statistic = 0.591
 Bragg intensity sum = 2.7e+06
 March-Dollase PO:     0.9755, sig     0.0012

 Histogram: PWDR Nd2p5_850.xye histogram Id: 0
=======================================================================================================================================
 PWDR histogram weight factor = 1.000
 Final refinement wR = 10.49% on 12001 observations in this histogram
 Other residuals: R = 8.04%, R-bkg = 7.91%, wR-bkg = 10.49% wRmin = 5.56%
 Instrument type: Bragg-Brentano

 Resonant form factors:(ref: D.T. Cromer & D.A. Liberman (1981), Acta Cryst. A37, 267-268.)
 Element:     Bi+3     Fe+3      O-2
 f'     :   -4.013   -1.134    0.049
 f"     :    8.927    3.198    0.032

 Sample Parameters:
 names :         Scale         Shift  Transparency    SurfRoughA    SurfRoughB
 values:        9.7977        0.0000        0.0000        0.0000        0.0000
 sig   :        0.0206                                                        

 Instrument Parameters:
 names : I(L2)/I(L1)    Polariz.        SH/L           U           V           W           X           Y           Z
 value :    0.500000    0.700000    0.033665   61.828844 -100.050207   40.673654    4.166382    9.827347    0.000000
 sig   :                            0.000488    3.361990    3.865686    1.138490    0.164737    0.437680            

 Instrument Parameters:
 names :        Zero
 value :    0.059190
 sig   :    0.000934

 Background function: chebyschev-1
 value :      118.1    -60.44     64.49    -21.89     9.014   -0.7027    -9.487     3.096     2.493    -9.921     7.985     -8.37
 sig   :     0.3643    0.6334    0.5429    0.5216    0.4966     0.502    0.4779     0.481    0.4411    0.4405    0.3613     0.368
 Background sums: empirical 1.15e+06, Debye 0, peaks 0, Total 1.15e+06

File: results/nd10_auto.lst
********************************************************************************
   General Structure Analysis System-II Crystal Structure Refinement
              by Robert B. Von Dreele & Brian H. Toby
                Argonne National Laboratory(C), 2010
 This product includes software developed by the UChicago Argonne, LLC,
            as Operator of Argonne National Laboratory.
                          Please cite:
   B.H. Toby & R.B. Von Dreele, J. Appl. Cryst. 46, 544-549 (2013)
********************************************************************************
 Least squares controls:
 Refinement type: analytic Hessian
 Maximum number of cycles: 8
 Regularize hydrogens (if any): False
 Initial shift factor: 1.000

 Phases:

 Phase name: BiFeO3
=======================================================================================================================================

 X-ray scattering factors:
   Symbol     fa                                      fb                                      fc
---------------------------------------------------------------------------------------------------
 Bi+3      21.80530  19.50260  19.10530   7.10295   1.23560   6.24149   0.47000  20.31850  12.47110
 Fe+3      11.17640   7.38630   3.39480   0.07240   4.61470   0.30050  11.67290  38.55660   0.97070
 O-2        3.76936   2.53342   1.91579   1.55094  15.07970   6.30430  40.34450   0.31291   0.22789
 Nd+3      21.96100  19.93390  12.12000   1.51031   2.52722   0.19924  14.17830  30.87170   1.47588

 Electron scattering factors:
   Symbol     fa                                                fb
---------------------------------------------------------------------------------------------------
 Bi         0.35300   1.52580   3.58150   4.55320   3.07140   0.06610   0.63240   3.59060  15.99620  57.57600
 Fe         0.19290   0.82390   1.86890   2.36940   1.90600   0.10870   1.08060   4.76370  22.85000  76.73090
 O          0.03650   0.17290   0.58050   0.88140   0.31210   0.06520   0.61840   2.94490   9.62980  28.21940
 Nd         0.53680   2.33010   4.60580   4.66210   4.46220   0.13780   1.51400   8.87190  43.59670 141.80650

 Neutron scattering factors:
   Symbol   isotope       mass       b       resonant terms
---------------------------------------------------------------------------------------------------
 Bi+3    Nat. Abund.    208.980    0.852
 Fe+3    Nat. Abund.     55.847    0.945
 O-2     Nat. Abund.     15.999    0.580
 Nd+3    Nat. Abund.    144.240    0.787

 Space Group: R 3 c
 The lattice is noncentrosymmetric R-centered trigonal
 The Laue symmetry is 3m1
 The lattice point group is 3m
 Multiplicity of a general site is 18
 The location of the origin is arbitrary in z
 
 The equivalent positions are:

 (0,0,0; 2/3,1/3,1/3; 1/3,2/3,2/3)+

 ( 1)     X,     Y,     Z 
 ( 2)    -Y,   X-Y,     Z 
 ( 3)   Y-X,    -X,     Z 
 ( 4)   Y-X,     Y, 1/2+Z 
 ( 5)    -Y,    -X, 1/2+Z 
 ( 6)     X,   X-Y, 1/2+Z 

 Atoms:
   name    type  refine?   x         y         z      frac site sym  mult I/A   Uiso     U11     U22     U33     U12     U13     U23
---------------------------------------------------------------------------------------------------------------------------------------
    Bi1   Bi+3      U   0.00000   0.00000   0.00000   0.900      3    6    I 0.00930                                                
    Fe1   Fe+3     XU   0.00000   0.00000   0.22320   1.000      3    6    I 0.00196                                                
     O1    O-2      X   0.42804  -0.01856   0.96017   1.000      1   18    I 0.00500                                                
    Nd1   Nd+3          0.00000   0.00000   0.00000   0.100      3    6    I 0.00500                                                

 Unit cell: a = 5.57753 b = 5.57753 c = 13.81609 alpha = 90.000 beta = 90.000 gamma = 120.000 volume = 372.220 Refine? True

 Phase: BiFeO3 in histogram: PWDR Nd10_830.xye
=======================================================================================================================================
 Phase fraction  :          1 Refine? False
 Extinction coeff:     0.0000 Refine? False
 March-Dollase PO:     0.9526 Refine? True Axis: 0 0 1

 Size model    :  uniaxial equatorial:      10.000 Refine? False axial:       0.103 Refine? True
	 LG mixing coeff.:       1.0000 Refine? False

 Mustrain model: isotropic equatorial:      1000.0 Refine? False
	 LG mixing coeff.:      1.0000 Refine? False

 Hydrostatic/elastic strain:
 names :         D11         D33
 values:           0           0
 refine:       False       False

 Histogram: PWDR Nd10_830.xye histogram Id: 0
=======================================================================================================================================
 Instrument type: Bragg-Brentano
 Histogram limits:    10.00 deg to   130.00 deg

 Sample Parameters:
 Goniometer omega = 0.00, chi = 0.00, phi = 0.00
 name  :         Scale         Shift  Transparency    SurfRoughA    SurfRoughB
 value :        8.4480        0.0000        0.0000        0.0000        0.0000
 refine:          True         False         False         False         False

 Instrument Parameters:
 name  : I(L2)/I(L1)        Lam1        Lam2    Polariz.        SH/L           U           V           W           X
 value :    0.500000    1.540596    1.544493    0.700000    0.033665   59.185673 -100.050207   37.640084    3.976716
 refine:       False                               False       False       False       False       False       False

 name  :           Y           Z        Zero
 value :    9.827347    0.000000    0.061680
 refine:       False       False       False

 Background function: chebyschev-1 Refine? True
 Coefficients:    196.282  -143.152    77.159    18.615   -44.620    51.381   -34.754     2.390    26.788   -33.911    24.164
                   -8.721    -7.517    12.343   -10.128     5.199     0.431     1.122
 Fixed background file: ; mult: 1.000  Refine? False

 Refinement results:
---------------------------------------------------------------------------------------------------------------------------------------
 Number of function calls: 5 No. of observations: 12001 No. of parameters: 29 User rejected: 0 Sp. gp. extinct: 0
 Refinement time =    0.609s,    0.305s/cycle, for 2 cycles
 wR =   10.91%, chi**2 =        51410, GOF =   2.07
----------------------------------------------------------------------------------------------------------------------------------
Parameters generated by constraints

 name  :          0::A0
 value :        0.04286
 sig   :        0.00000 

 Phases:
 Result for phase: BiFeO3
=======================================================================================================================================
 Reciprocal metric tensor: 
  names :            A11            A22            A33            A12            A13            A23
  values:    0.042860379    0.042860379    0.005238707    0.042860379    0.000000000    0.000000000
  esds  :    0.000000917                   0.000000159                                             
 New unit cell:
  names :           a           b           c       alpha        beta       gamma      Volume
  values:    5.577523    5.577523   13.816179     90.0000     90.0000    120.0000     372.221
  esds  :    0.000099                0.000210                                           0.008

 Atoms:
   name      x         y         z      frac   Uiso     U11     U22     U33     U12     U13     U23
---------------------------------------------------------------------------------------------------------------------------------------
    Bi1   Bi+3:
 values:   0.00000   0.00000   0.00000   0.900 0.00820
 sig   :                                       0.00016 
    Fe1   Fe+3:
 values:   0.00000   0.00000   0.22312   1.000 0.00195
 sig   :                       0.00013         0.00060 
     O1    O-2:
 values:   0.42886  -0.01881   0.96025   1.000 0.00500
 sig   :   0.00132   0.00122   0.00041                 
    Nd1   Nd+3:
 values:   0.00000   0.00000   0.00000   0.100 0.00500
 sig   :                                               

 Density: 8.2001 g/cm**3

 Phase: BiFeO3 in histogram: PWDR Nd10_830.xye
=======================================================================================================================================
 Final refinement RF, RF^2 = 2.91%, 7.34% on 75 reflections
 Durbin-Watson statistic = 0.488
 Bragg intensity sum = 2.19e+06
 March-Dollase PO:     0.9523, sig     0.0018

 Size model:      uniaxial equatorial:    10.00000 axial:      0.1029, sig:  0.0014 LG mix coeff.:      1.0000

 Histogram: PWDR Nd10_830.xye histogram Id: 0
=======================================================================================================================================
 PWDR histogram weight factor = 1.000
 Final refinement wR = 10.91% on 12001 observations in this histogram
 Other residuals: R = 8.37%, R-bkg = 9.70%, wR-bkg = 10.91% wRmin = 5.27%
 Instrument type: Bragg-Brentano

 Resonant form factors:(ref: D.T. Cromer & D.A. Liberman (1981), Acta Cryst. A37, 267-268.)
 Element:     Bi+3     Fe+3      O-2     Nd+3
 f'     :   -4.013   -1.134    0.049   -3.100
 f"     :    8.927    3.198    0.032   10.932

 Sample Parameters:
 names :         Scale         Shift  Transparency    SurfRoughA    SurfRoughB
 values:        8.4323        0.0000        0.0000        0.0000        0.0000
 sig   :        0.0222                                                        

 Background function: chebyschev-1
 value :      196.3    -143.3     77.05     18.67    -44.59     51.46    -34.52     2.486     26.73    -33.95     24.13    -8.707    -7.453     12.29    -10.13     5.357    0.5781     1.173
 sig   :     0.4454    0.7751    0.6853    0.6759    0.6719    0.6677    0.6478    0.6456    0.6318    0.6231    0.6145    0.6085     0.588    0.5807    0.5574    0.5571    0.4701    0.4511
 Background sums: empirical 2.09e+06, Debye 0, peaks 0, Total 2.09e+06

File: results/nd10_controle.lst
********************************************************************************
   General Structure Analysis System-II Crystal Structure Refinement
              by Robert B. Von Dreele & Brian H. Toby
                Argonne National Laboratory(C), 2010
 This product includes software developed by the UChicago Argonne, LLC,
            as Operator of Argonne National Laboratory.
                          Please cite:
   B.H. Toby & R.B. Von Dreele, J. Appl. Cryst. 46, 544-549 (2013)
********************************************************************************
 Least squares controls:
 Refinement type: analytic Hessian
 Maximum number of cycles: 16
 Regularize hydrogens (if any): False
 Initial shift factor: 1.000

 Phases:

 Phase name: BiFeO3
=======================================================================================================================================

 X-ray scattering factors:
   Symbol     fa                                      fb                                      fc
---------------------------------------------------------------------------------------------------
 Bi+3      21.80530  19.50260  19.10530   7.10295   1.23560   6.24149   0.47000  20.31850  12.47110
 Fe+3      11.17640   7.38630   3.39480   0.07240   4.61470   0.30050  11.67290  38.55660   0.97070
 O-2        3.76936   2.53342   1.91579   1.55094  15.07970   6.30430  40.34450   0.31291   0.22789

 Electron scattering factors:
   Symbol     fa                                                fb
---------------------------------------------------------------------------------------------------
 Bi         0.35300   1.52580   3.58150   4.55320   3.07140   0.06610   0.63240   3.59060  15.99620  57.57600
 Fe         0.19290   0.82390   1.86890   2.36940   1.90600   0.10870   1.08060   4.76370  22.85000  76.73090
 O          0.03650   0.17290   0.58050   0.88140   0.31210   0.06520   0.61840   2.94490   9.62980  28.21940

 Neutron scattering factors:
   Symbol   isotope       mass       b       resonant terms
---------------------------------------------------------------------------------------------------
 Bi+3    Nat. Abund.    208.980    0.852
 Fe+3    Nat. Abund.     55.847    0.945
 O-2     Nat. Abund.     15.999    0.580

 Space Group: R 3 c
 The lattice is noncentrosymmetric R-centered trigonal
 The Laue symmetry is 3m1
 The lattice point group is 3m
 Multiplicity of a general site is 18
 The location of the origin is arbitrary in z
 
 The equivalent positions are:

 (0,0,0; 2/3,1/3,1/3; 1/3,2/3,2/3)+

 ( 1)     X,     Y,     Z 
 ( 2)    -Y,   X-Y,     Z 
 ( 3)   Y-X,    -X,     Z 
 ( 4)   Y-X,     Y, 1/2+Z 
 ( 5)    -Y,    -X, 1/2+Z 
 ( 6)     X,   X-Y, 1/2+Z 

 Atoms:
   name    type  refine?   x         y         z      frac site sym  mult I/A   Uiso     U11     U22     U33     U12     U13     U23
---------------------------------------------------------------------------------------------------------------------------------------
    Bi1   Bi+3      U   0.00000   0.00000   0.00000   1.000      3    6    I 0.00818                                                
    Fe1   Fe+3     XU   0.00000   0.00000   0.22327   1.000      3    6    I-0.00078                                                
     O1    O-2     XU   0.42816  -0.02187   0.96004   1.000      1   18    I-0.00278                                                

 Unit cell: a = 5.57753 b = 5.57753 c = 13.81612 alpha = 90.000 beta = 90.000 gamma = 120.000 volume = 372.221 Refine? True

 Phase: BiFeO3 in histogram: PWDR Nd10_830.xye
=======================================================================================================================================
 Phase fraction  :          1 Refine? False
 Extinction coeff:     0.0000 Refine? False
 March-Dollase PO:     0.9526 Refine? True Axis: 0 0 1

 Size model    :  uniaxial equatorial:      10.000 Refine? False axial:       0.102 Refine? True
	 LG mixing coeff.:       1.0000 Refine? False

 Mustrain model: isotropic equatorial:      1000.0 Refine? False
	 LG mixing coeff.:      1.0000 Refine? False

 Hydrostatic/elastic strain:
 names :         D11         D33
 values:           0           0
 refine:       False       False

 Histogram: PWDR Nd10_830.xye histogram Id: 0
=======================================================================================================================================
 Instrument type: Bragg-Brentano
 Histogram limits:    10.00 deg to   130.00 deg

 Sample Parameters:
 Goniometer omega = 0.00, chi = 0.00, phi = 0.00
 name  :         Scale         Shift  Transparency    SurfRoughA    SurfRoughB
 value :        7.9224        0.0000        0.0000        0.0000        0.0000
 refine:          True         False         False         False         False

 Instrument Parameters:
 name  : I(L2)/I(L1)        Lam1        Lam2    Polariz.        SH/L           U           V           W           X
 value :    0.500000    1.540596    1.544493    0.700000    0.033665   59.185673 -100.050207   37.640084    3.976716
 refine:       False                               False       False       False       False       False       False

 name  :           Y           Z        Zero
 value :    9.827347    0.000000    0.061680
 refine:       False       False       False

 Background function: chebyschev-1 Refine? True
 Coefficients:    196.232  -143.211    77.072    18.671   -44.544    51.083   -34.490     2.356    26.774   -33.772    23.981
                   -8.743    -7.650    11.994   -10.064     4.907     0.466     1.055
 Fixed background file: ; mult: 1.000  Refine? False

 Refinement results:
---------------------------------------------------------------------------------------------------------------------------------------
 Number of function calls: 3 No. of observations: 12001 No. of parameters: 30 User rejected: 0 Sp. gp. extinct: 0
 Refinement time =    0.330s,    0.330s/cycle, for 1 cycles
 wR =   11.07%, chi**2 =      52985.3, GOF =   2.10
----------------------------------------------------------------------------------------------------------------------------------
Parameters generated by constraints

 name  :          0::A0
 value :        0.04286
 sig   :        0.00000 

 Phases:
 Result for phase: BiFeO3
=======================================================================================================================================
 Reciprocal metric tensor: 
  names :            A11            A22            A33            A12            A13            A23
  values:    0.042860234    0.042860234    0.005238752    0.042860234    0.000000000    0.000000000
  esds  :    0.000000931                   0.000000163                                             
 New unit cell:
  names :           a           b           c       alpha        beta       gamma      Volume
  values:    5.577532    5.577532   13.816120     90.0000     90.0000    120.0000     372.221
  esds  :    0.000101                0.000214                                           0.008

 Atoms:
   name      x         y         z      frac   Uiso     U11     U22     U33     U12     U13     U23
---------------------------------------------------------------------------------------------------------------------------------------
    Bi1   Bi+3:
 values:   0.00000   0.00000   0.00000   1.000 0.00818
 sig   :                                       0.00015 
    Fe1   Fe+3:
 values:   0.00000   0.00000   0.22327   1.000-0.00078
 sig   :                       0.00013         0.00060 
     O1    O-2:
 values:   0.42816  -0.02187   0.96004   1.000-0.00277
 sig   :   0.00131   0.00120   0.00041         0.00197 

 Density: 8.3734 g/cm**3

 Phase: BiFeO3 in histogram: PWDR Nd10_830.xye
=======================================================================================================================================
 Final refinement RF, RF^2 = 3.06%, 7.68% on 75 reflections
 Durbin-Watson statistic = 0.474
 Bragg intensity sum = 2.19e+06
 March-Dollase PO:     0.9526, sig     0.0018

 Size model:      uniaxial equatorial:    10.00000 axial:      0.1025, sig:  0.0014 LG mix coeff.:      1.0000

 Histogram: PWDR Nd10_830.xye histogram Id: 0
=======================================================================================================================================
 PWDR histogram weight factor = 1.000
 Final refinement wR = 11.07% on 12001 observations in this histogram
 Other residuals: R = 8.48%, R-bkg = 9.87%, wR-bkg = 11.07% wRmin = 5.27%
 Instrument type: Bragg-Brentano

 Resonant form factors:(ref: D.T. Cromer & D.A. Liberman (1981), Acta Cryst. A37, 267-268.)
 Element:     Bi+3     Fe+3      O-2
 f'     :   -4.013   -1.134    0.049
 f"     :    8.927    3.198    0.032

 Sample Parameters:
 names :         Scale         Shift  Transparency    SurfRoughA    SurfRoughB
 values:        7.9224        0.0000        0.0000        0.0000        0.0000
 sig   :        0.0212                                                        

 Background function: chebyschev-1
 value :      196.2    -143.2     77.07     18.67    -44.54     51.08    -34.49     2.356     26.77    -33.77     23.98    -8.743     -7.65     11.99    -10.06     4.907     0.466     1.055
 sig   :     0.4522    0.7874     0.697    0.6863    0.6828    0.6784    0.6611    0.6561    0.6421    0.6326    0.6249     0.618    0.5977    0.5898    0.5659    0.5674    0.4795    0.4579
 Background sums: empirical 2.09e+06, Debye 0, peaks 0, Total 2.09e+06
