Repository: anuarmincache/rie-agent

## Overview

**rie-agent** combines [GSAS-II](https://github.com/AdvancedPhotonSource/GSAS-II) numerical refinement with a constrained planning layer. The refinement engine computes the parameters; deterministic checks evaluate whether a stage is acceptable. An optional local LLM proposes remediation actions but does **not** decide numerical validity.

The primary research context is Nd-substituted BiFeO₃ powder diffraction. The codebase is being developed and benchmarked; it is **not** a validated turnkey refinement service.

File: results/nd15_pnma.lst
********************************************************************************
   General Structure Analysis System-II Crystal Structure Refinement
              by Robert B. Von Dreele & Brian H. Toby
                Argonne National Laboratory(C), 2010
 This product includes software developed by the UChicago Argonne, LLC,
            as Operator of Argonne National Laboratory.
                          Please cite:
   B.H. Toby & R.B. Von Dreele, J. Appl. Cryst. 46, 544-549 (2013)
********************************************************************************
 Least squares controls:
 Refinement type: analytic Hessian
 Maximum number of cycles: 8
 Regularize hydrogens (if any): False
 Initial shift factor: 1.000

 Phases:

 Phase name: Bi0.85Nd0.15FeO3
=======================================================================================================================================

 X-ray scattering factors:
   Symbol     fa                                      fb                                      fc
---------------------------------------------------------------------------------------------------
 Bi+3      21.80530  19.50260  19.10530   7.10295   1.23560   6.24149   0.47000  20.31850  12.47110
 Nd+3      21.96100  19.93390  12.12000   1.51031   2.52722   0.19924  14.17830  30.87170   1.47588
 Fe+3      11.17640   7.38630   3.39480   0.07240   4.61470   0.30050  11.67290  38.55660   0.97070
 O-2        3.76936   2.53342   1.91579   1.55094  15.07970   6.30430  40.34450   0.31291   0.22789

 Electron scattering factors:
   Symbol     fa                                                fb
---------------------------------------------------------------------------------------------------
 Bi         0.35300   1.52580   3.58150   4.55320   3.07140   0.06610   0.63240   3.59060  15.99620  57.57600
 Nd         0.53680   2.33010   4.60580   4.66210   4.46220   0.13780   1.51400   8.87190  43.59670 141.80650
 Fe         0.19290   0.82390   1.86890   2.36940   1.90600   0.10870   1.08060   4.76370  22.85000  76.73090
 O          0.03650   0.17290   0.58050   0.88140   0.31210   0.06520   0.61840   2.94490   9.62980  28.21940

 Neutron scattering factors:
   Symbol   isotope       mass       b       resonant terms
---------------------------------------------------------------------------------------------------
 Bi+3    Nat. Abund.    208.980    0.852
 Nd+3    Nat. Abund.    144.240    0.787
 Fe+3    Nat. Abund.     55.847    0.945
 O-2     Nat. Abund.     15.999    0.580

 Space Group: P n m a
 The lattice is centrosymmetric primitive orthorhombic
 The Laue symmetry is mmm
 The lattice point group is mmm
 Multiplicity of a general site is 8
 The inversion center is located at 0,0,0
 
 The equivalent positions are:

 ( 1)     X,     Y,     Z 
 ( 2) 1/2-X, 1/2+Y, 1/2+Z 
 ( 3)     X, 1/2-Y,     Z 
 ( 4) 1/2-X,    -Y, 1/2+Z 

 Atoms:
   name    type  refine?   x         y         z      frac site sym  mult I/A   Uiso     U11     U22     U33     U12     U13     U23
---------------------------------------------------------------------------------------------------------------------------------------
    Bi1   Bi+3     XU  -0.00159   0.25000  -0.01075   0.850   m(y)    4    I 0.00818                                                
    Nd1   Nd+3      X  -0.00159   0.25000  -0.01075   0.150   m(y)    4    I 0.00500                                                
    Fe1   Fe+3      U   0.00000   0.00000   0.50000   1.000     -1    4    I 0.03903                                                
     O1    O-2      X   0.39352   0.25000   0.00236   1.000   m(y)    4    I 0.00500                                                
     O2    O-2     XU  -0.41032   0.00278   0.33684   1.000      1    8    I 0.01233                                                

 Unit cell: a = 5.57977 b = 7.92905 c = 5.55709 alpha = 90.000 beta = 90.000 gamma = 90.000 volume = 245.858 Refine? True

 Phase: Bi0.85Nd0.15FeO3 in histogram: PWDR Nd15_850.xye
=======================================================================================================================================
 Phase fraction  :          1 Refine? False
 Extinction coeff:     0.0000 Refine? False
 March-Dollase PO:     1.0003 Refine? True Axis: 0 1 0

 Size model    : isotropic equatorial:       1.000 Refine? False
	 LG mixing coeff.:       1.0000 Refine? False

 Mustrain model: isotropic equatorial:      1000.0 Refine? False
	 LG mixing coeff.:      1.0000 Refine? False

 Hydrostatic/elastic strain:
 names :         D11         D22         D33
 values:           0           0           0
 refine:       False       False       False

 Histogram: PWDR Nd15_850.xye histogram Id: 0
=======================================================================================================================================
 Instrument type: Bragg-Brentano
 Histogram limits:    10.00 deg to   130.00 deg

 Sample Parameters:
 Goniometer omega = 0.00, chi = 0.00, phi = 0.00
 name  :         Scale         Shift  Transparency    SurfRoughA    SurfRoughB
 value :        8.8835        0.0000        0.0000        0.0000        0.0000
 refine:          True         False         False         False         False

 Instrument Parameters:
 name  : I(L2)/I(L1)        Lam1        Lam2    Polariz.        SH/L           U           V           W           X
 value :    0.500000    1.540596    1.544493    0.700000    0.033665   59.185673 -100.050207   37.640084    3.976716
 refine:       False                               False       False       False       False       False       False

 name  :           Y           Z        Zero
 value :    9.827347    0.000000    0.061680
 refine:       False       False       False

 Background function: chebyschev-1 Refine? True
 Coefficients:    209.792  -123.444    65.554    10.808   -32.831    27.553   -24.500    -8.219    21.697   -31.124    13.726
                   -6.879    -9.214     7.295    -2.666     7.144     5.482     4.520
 Fixed background file: ; mult: 1.000  Refine? False

 Refinement results:
---------------------------------------------------------------------------------------------------------------------------------------
 Number of function calls: 8 No. of observations: 12001 No. of parameters: 33 User rejected: 0 Sp. gp. extinct: 0
 Refinement time =    2.462s,    1.231s/cycle, for 2 cycles
 wR =   24.25%, chi**2 =       239573, GOF =   4.47
----------------------------------------------------------------------------------------------------------------------------------
Parameters generated by constraints

 name  :       0::dAx:0       0::dAz:0
 value :       -0.00019       -0.00036
 sig   :        0.00113        0.00042 

 Phases:
 Result for phase: Bi0.85Nd0.15FeO3
=======================================================================================================================================
 Reciprocal metric tensor: 
  names :            A11            A22            A33            A12            A13            A23
  values:    0.032118128    0.015906330    0.032384585    0.000000000    0.000000000    0.000000000
  esds  :    0.000002557    0.000001128    0.000002699                                             
 New unit cell:
  names :           a           b           c       alpha        beta       gamma      Volume
  values:    5.579880    7.928938    5.556878     90.0000     90.0000     90.0000     245.850
  esds  :    0.000222    0.000281    0.000232                                           0.012

 Atoms:
   name      x         y         z      frac   Uiso     U11     U22     U33     U12     U13     U23
---------------------------------------------------------------------------------------------------------------------------------------
    Bi1   Bi+3:
 values:  -0.00178   0.25000  -0.01110   0.850 0.00747
 sig   :   0.00113             0.00042         0.00041 
    Nd1   Nd+3:
 values:  -0.00178   0.25000  -0.01110   0.150 0.00500
 sig   :  (0.00113)           (0.00042)                
    Fe1   Fe+3:
 values:   0.00000   0.00000   0.50000   1.000 0.04239
 sig   :                                       0.00152 
     O1    O-2:
 values:   0.38470   0.25000  -0.02232   1.000 0.00500
 sig   :   0.00689             0.00827                 
     O2    O-2:
 values:  -0.40446   0.02103   0.33194   1.000 0.02333
 sig   :   0.00526   0.00592   0.00401         0.01133 

 Density: 8.1892 g/cm**3

 Phase: Bi0.85Nd0.15FeO3 in histogram: PWDR Nd15_850.xye
=======================================================================================================================================
 Final refinement RF, RF^2 = 11.77%, 25.06% on 228 reflections
 Durbin-Watson statistic = 0.116
 Bragg intensity sum = 1.57e+06
 March-Dollase PO:     1.0084, sig     0.0058

 Histogram: PWDR Nd15_850.xye histogram Id: 0
=======================================================================================================================================
 PWDR histogram weight factor = 1.000
 Final refinement wR = 24.25% on 12001 observations in this histogram
 Other residuals: R = 17.47%, R-bkg = 25.90%, wR-bkg = 24.25% wRmin = 5.43%
 Instrument type: Bragg-Brentano

 Resonant form factors:(ref: D.T. Cromer & D.A. Liberman (1981), Acta Cryst. A37, 267-268.)
 Element:     Bi+3     Nd+3     Fe+3      O-2
 f'     :   -4.013   -3.100   -1.134    0.049
 f"     :    8.927   10.932    3.198    0.032

 Sample Parameters:
 names :         Scale         Shift  Transparency    SurfRoughA    SurfRoughB
 values:        9.4918        0.0000        0.0000        0.0000        0.0000
 sig   :        0.0639                                                        

 Background function: chebyschev-1
 value :      208.3    -126.4     63.07     10.46    -29.74     28.86    -23.66    -7.921     23.72    -29.39     15.15    -5.006    -6.241     10.13    -0.257     6.882     5.718     4.342
 sig   :     0.9587     1.688     1.523     1.489     1.468     1.455     1.429     1.407     1.379     1.371     1.343     1.345     1.309     1.283     1.223     1.203     1.023    0.9944
 Background sums: empirical 2.27e+06, Debye 0, peaks 0, Total 2.27e+06

File: results/nd15_pnma_strain.lst
********************************************************************************
   General Structure Analysis System-II Crystal Structure Refinement
              by Robert B. Von Dreele & Brian H. Toby
                Argonne National Laboratory(C), 2010
 This product includes software developed by the UChicago Argonne, LLC,
            as Operator of Argonne National Laboratory.
                          Please cite:
   B.H. Toby & R.B. Von Dreele, J. Appl. Cryst. 46, 544-549 (2013)
********************************************************************************
 Least squares controls:
 Refinement type: analytic Hessian
 Maximum number of cycles: 8
 Regularize hydrogens (if any): False
 Initial shift factor: 1.000

 Phases:

 Phase name: Bi0.85Nd0.15FeO3
=======================================================================================================================================

 X-ray scattering factors:
   Symbol     fa                                      fb                                      fc
---------------------------------------------------------------------------------------------------
 Bi+3      21.80530  19.50260  19.10530   7.10295   1.23560   6.24149   0.47000  20.31850  12.47110
 Nd+3      21.96100  19.93390  12.12000   1.51031   2.52722   0.19924  14.17830  30.87170   1.47588
 Fe+3      11.17640   7.38630   3.39480   0.07240   4.61470   0.30050  11.67290  38.55660   0.97070
 O-2        3.76936   2.53342   1.91579   1.55094  15.07970   6.30430  40.34450   0.31291   0.22789

 Electron scattering factors:
   Symbol     fa                                                fb
---------------------------------------------------------------------------------------------------
 Bi         0.35300   1.52580   3.58150   4.55320   3.07140   0.06610   0.63240   3.59060  15.99620  57.57600
 Nd         0.53680   2.33010   4.60580   4.66210   4.46220   0.13780   1.51400   8.87190  43.59670 141.80650
 Fe         0.19290   0.82390   1.86890   2.36940   1.90600   0.10870   1.08060   4.76370  22.85000  76.73090
 O          0.03650   0.17290   0.58050   0.88140   0.31210   0.06520   0.61840   2.94490   9.62980  28.21940

 Neutron scattering factors:
   Symbol   isotope       mass       b       resonant terms
---------------------------------------------------------------------------------------------------
 Bi+3    Nat. Abund.    208.980    0.852
 Nd+3    Nat. Abund.    144.240    0.787
 Fe+3    Nat. Abund.     55.847    0.945
 O-2     Nat. Abund.     15.999    0.580

 Space Group: P n m a
 The lattice is centrosymmetric primitive orthorhombic
 The Laue symmetry is mmm
 The lattice point group is mmm
 Multiplicity of a general site is 8
 The inversion center is located at 0,0,0
 
 The equivalent positions are:

 ( 1)     X,     Y,     Z 
 ( 2) 1/2-X, 1/2+Y, 1/2+Z 
 ( 3)     X, 1/2-Y,     Z 
 ( 4) 1/2-X,    -Y, 1/2+Z 

 Atoms:
   name    type  refine?   x         y         z      frac site sym  mult I/A   Uiso     U11     U22     U33     U12     U13     U23
---------------------------------------------------------------------------------------------------------------------------------------
    Bi1   Bi+3     XU   0.00067   0.25000  -0.01603   0.850   m(y)    4    I 0.00600                                                
    Nd1   Nd+3      X   0.00067   0.25000   0.02925   0.150   m(y)    4    I 0.00500                                                
    Fe1   Fe+3      U   0.00000   0.00000   0.50000   1.000     -1    4    I 0.04264                                                
     O1    O-2      X   0.42235   0.25000   0.05693   1.000   m(y)    4    I 0.00500                                                
     O2    O-2     XU  -0.36750   0.25245  -0.02954   1.000      1    8    I 0.09750                                                

 Unit cell: a = 5.60709 b = 7.87529 c = 5.56423 alpha = 90.000 beta = 90.000 gamma = 90.000 volume = 245.702 Refine? True

 Phase: Bi0.85Nd0.15FeO3 in histogram: PWDR Nd15_850.xye
=======================================================================================================================================
 Phase fraction  :          1 Refine? False
 Extinction coeff:     0.0000 Refine? False
 March-Dollase PO:     1.2087 Refine? True Axis: 0 1 0

 Size model    :  uniaxial equatorial:      10.000 Refine? False axial:       0.047 Refine? True
	 LG mixing coeff.:       1.0000 Refine? False

 Mustrain model: isotropic equatorial:      1000.0 Refine? False
	 LG mixing coeff.:      1.0000 Refine? False

 Hydrostatic/elastic strain:
 names :         D11         D22         D33
 values:           0           0           0
 refine:       False       False       False

 Histogram: PWDR Nd15_850.xye histogram Id: 0
=======================================================================================================================================
 Instrument type: Bragg-Brentano
 Histogram limits:    10.00 deg to   130.00 deg

 Sample Parameters:
 Goniometer omega = 0.00, chi = 0.00, phi = 0.00
 name  :         Scale         Shift  Transparency    SurfRoughA    SurfRoughB
 value :       10.8407        0.0000        0.0000        0.0000        0.0000
 refine:          True         False         False         False         False

 Instrument Parameters:
 name  : I(L2)/I(L1)        Lam1        Lam2    Polariz.        SH/L           U           V           W           X
 value :    0.500000    1.540596    1.544493    0.700000    0.033665   59.185673 -100.050207   37.640084    3.976716
 refine:       False                               False       False       False       False       False       False

 name  :           Y           Z        Zero
 value :    9.827347    0.000000    0.061680
 refine:       False       False       False

 Background function: chebyschev-1 Refine? True
 Coefficients:    198.100  -125.973    68.242     4.633   -25.631    27.587   -23.970    -3.415    21.209   -29.019    17.032
                   -7.517    -4.840    11.491    -2.904     5.349     5.390     0.283
 Fixed background file: ; mult: 1.000  Refine? False

 Refinement results:
---------------------------------------------------------------------------------------------------------------------------------------
 Number of function calls: 8 No. of observations: 12001 No. of parameters: 35 User rejected: 0 Sp. gp. extinct: 0
 Refinement time =    2.726s,    2.726s/cycle, for 1 cycles
 wR =   17.18%, chi**2 =       120226, GOF =   3.17
----------------------------------------------------------------------------------------------------------------------------------
Parameters generated by constraints

 name  :       0::dAx:0
 value :       -0.00012
 sig   :        0.00093 

 Phases:
 Result for phase: Bi0.85Nd0.15FeO3
=======================================================================================================================================
 Reciprocal metric tensor: 
  names :            A11            A22            A33            A12            A13            A23
  values:    0.031807401    0.016123746    0.032298993    0.000000000    0.000000000    0.000000000
  esds  :    0.000001611    0.000002578    0.000002013                                             
 New unit cell:
  names :           a           b           c       alpha        beta       gamma      Volume
  values:    5.607069    7.875299    5.564236     90.0000     90.0000     90.0000     245.702
  esds  :    0.000142    0.000630    0.000173                                           0.017

 Atoms:
   name      x         y         z      frac   Uiso     U11     U22     U33     U12     U13     U23
---------------------------------------------------------------------------------------------------------------------------------------
    Bi1   Bi+3:
 values:   0.00055   0.25000  -0.01586   0.850 0.00586
 sig   :   0.00093             0.00037         0.00053 
    Nd1   Nd+3:
 values:   0.00055   0.25000   0.02859   0.150 0.00500
 sig   :  (0.00093)            0.00454                 
    Fe1   Fe+3:
 values:   0.00000   0.00000   0.50000   1.000 0.04254
 sig   :                                       0.00106 
     O1    O-2:
 values:   0.42213   0.25000   0.05650   1.000 0.00500
 sig   :   0.00500             0.00523                 
     O2    O-2:
 values:  -0.36825   0.20600  -0.02867   1.000 0.09456
 sig   :   0.00352   0.09542   0.00444         0.01264 

 Density: 8.1942 g/cm**3

 Phase: Bi0.85Nd0.15FeO3 in histogram: PWDR Nd15_850.xye
=======================================================================================================================================
 Final refinement RF, RF^2 = 7.13%, 15.53% on 230 reflections
 Durbin-Watson statistic = 0.214
 Bragg intensity sum = 1.79e+06
 March-Dollase PO:     1.2083, sig     0.0079

 Size model:      uniaxial equatorial:    10.00000 axial:      0.0468, sig:  0.0011 LG mix coeff.:      1.0000

 Histogram: PWDR Nd15_850.xye histogram Id: 0
=======================================================================================================================================
 PWDR histogram weight factor = 1.000
 Final refinement wR = 17.18% on 12001 observations in this histogram
 Other residuals: R = 12.57%, R-bkg = 16.13%, wR-bkg = 17.18% wRmin = 5.43%
 Instrument type: Bragg-Brentano

 Resonant form factors:(ref: D.T. Cromer & D.A. Liberman (1981), Acta Cryst. A37, 267-268.)
 Element:     Bi+3     Nd+3     Fe+3      O-2
 f'     :   -4.013   -3.100   -1.134    0.049
 f"     :    8.927   10.932    3.198    0.032

 Sample Parameters:
 names :         Scale         Shift  Transparency    SurfRoughA    SurfRoughB
 values:       10.8674        0.0000        0.0000        0.0000        0.0000
 sig   :        0.0523                                                        

 Background function: chebyschev-1
 value :      198.2    -125.8     68.12     4.616    -25.63     27.53       -24    -3.432     21.24    -28.95        17    -7.601    -4.837     11.47    -2.926     5.417     5.384    0.2175
 sig   :     0.7273     1.219     1.086     1.071     1.051      1.04     1.016     1.002    0.9838    0.9705    0.9542    0.9591      0.92    0.9089    0.8757    0.8551    0.7267    0.7131
 Background sums: empirical 2.13e+06, Debye 0, peaks 0, Total 2.13e+06

File: results/nd20_auto.lst
********************************************************************************
   General Structure Analysis System-II Crystal Structure Refinement
              by Robert B. Von Dreele & Brian H. Toby
                Argonne National Laboratory(C), 2010
 This product includes software developed by the UChicago Argonne, LLC,
            as Operator of Argonne National Laboratory.
                          Please cite:
   B.H. Toby & R.B. Von Dreele, J. Appl. Cryst. 46, 544-549 (2013)
********************************************************************************
 Least squares controls:
 Refinement type: analytic Hessian
 Maximum number of cycles: 8
 Regularize hydrogens (if any): False
 Initial shift factor: 1.000

 Phases:

 Phase name: BiFeO3
=======================================================================================================================================

 X-ray scattering factors:
   Symbol     fa                                      fb                                      fc
---------------------------------------------------------------------------------------------------
 Bi+3      21.80530  19.50260  19.10530   7.10295   1.23560   6.24149   0.47000  20.31850  12.47110
 Fe+3      11.17640   7.38630   3.39480   0.07240   4.61470   0.30050  11.67290  38.55660   0.97070
 O-2        3.76936   2.53342   1.91579   1.55094  15.07970   6.30430  40.34450   0.31291   0.22789
 Nd+3      21.96100  19.93390  12.12000   1.51031   2.52722   0.19924  14.17830  30.87170   1.47588

 Electron scattering factors:
   Symbol     fa                                                fb
---------------------------------------------------------------------------------------------------
 Bi         0.35300   1.52580   3.58150   4.55320   3.07140   0.06610   0.63240   3.59060  15.99620  57.57600
 Fe         0.19290   0.82390   1.86890   2.36940   1.90600   0.10870   1.08060   4.76370  22.85000  76.73090
 O          0.03650   0.17290   0.58050   0.88140   0.31210   0.06520   0.61840   2.94490   9.62980  28.21940
 Nd         0.53680   2.33010   4.60580   4.66210   4.46220   0.13780   1.51400   8.87190  43.59670 141.80650

 Neutron scattering factors:
   Symbol   isotope       mass       b       resonant terms
---------------------------------------------------------------------------------------------------
 Bi+3    Nat. Abund.    208.980    0.852
 Fe+3    Nat. Abund.     55.847    0.945
 O-2     Nat. Abund.     15.999    0.580
 Nd+3    Nat. Abund.    144.240    0.787

 Space Group: R 3 c
 The lattice is noncentrosymmetric R-centered trigonal
 The Laue symmetry is 3m1
 The lattice point group is 3m
 Multiplicity of a general site is 18
 The location of the origin is arbitrary in z
 
 The equivalent positions are:

 (0,0,0; 2/3,1/3,1/3; 1/3,2/3,2/3)+

 ( 1)     X,     Y,     Z 
 ( 2)    -Y,   X-Y,     Z 
 ( 3)   Y-X,    -X,     Z 
 ( 4)   Y-X,     Y, 1/2+Z 
 ( 5)    -Y,    -X, 1/2+Z 
 ( 6)     X,   X-Y, 1/2+Z 

 Atoms:
   name    type  refine?   x         y         z      frac site sym  mult I/A   Uiso     U11     U22     U33     U12     U13     U23
---------------------------------------------------------------------------------------------------------------------------------------
    Bi1   Bi+3      U   0.00000   0.00000   0.00000   0.800      3    6    I 0.01310                                                
    Fe1   Fe+3     XU   0.00000   0.00000   0.22435   1.000      3    6    I 0.00721                                                
     O1    O-2     XU   0.43746  -0.00238   0.96108   1.000      1   18    I-0.02452                                                
    Nd1   Nd+3      U   0.00000   0.00000   0.00000   0.200      3    6    I 0.00693                                                

 Unit cell: a = 5.56474 b = 5.56474 c = 13.77868 alpha = 90.000 beta = 90.000 gamma = 120.000 volume = 369.511 Refine? True

 Phase: BiFeO3 in histogram: PWDR Nd20_850.xye
=======================================================================================================================================
 Phase fraction  :          1 Refine? False
 Extinction coeff:     0.0000 Refine? False
 March-Dollase PO:     0.9930 Refine? True Axis: 0 0 1

 Size model    :  uniaxial equatorial:      10.000 Refine? False axial:      10.000 Refine? True
	 LG mixing coeff.:       1.0000 Refine? False

 Mustrain model: isotropic equatorial:      1000.0 Refine? False
	 LG mixing coeff.:      1.0000 Refine? False

 Hydrostatic/elastic strain:
 names :         D11         D33
 values:           0           0
 refine:       False       False

 Histogram: PWDR Nd20_850.xye histogram Id: 0
=======================================================================================================================================
 Instrument type: Bragg-Brentano
 Histogram limits:    10.00 deg to   130.00 deg

 Sample Parameters:
 Goniometer omega = 0.00, chi = 0.00, phi = 0.00
 name  :         Scale         Shift  Transparency    SurfRoughA    SurfRoughB
 value :        9.6519        0.0000        0.0000        0.0000        0.0000
 refine:          True         False         False         False         False

 Instrument Parameters:
 name  : I(L2)/I(L1)        Lam1        Lam2    Polariz.        SH/L           U           V           W           X
 value :    0.500000    1.540596    1.544493    0.700000    0.033665   59.185673 -100.050207   37.640084    3.976716
 refine:       False                               False       False       False       False       False       False

 name  :           Y           Z        Zero
 value :    9.827347    0.000000    0.061680
 refine:       False       False       False

 Background function: chebyschev-1 Refine? True
 Coefficients:    190.080   -98.202    63.673     7.433   -23.167    22.379   -22.754    -2.481    18.839   -24.158    15.272
                   -5.829    -6.358    12.531     1.639     2.974     7.429     5.815
 Fixed background file: ; mult: 1.000  Refine? False

 Refinement results:
---------------------------------------------------------------------------------------------------------------------------------------
 Number of function calls: 8 No. of observations: 12001 No. of parameters: 31 User rejected: 0 Sp. gp. extinct: 0
 Refinement time =    0.615s,    0.615s/cycle, for 1 cycles
 wR =   21.81%, chi**2 =       211829, GOF =   4.21
----------------------------------------------------------------------------------------------------------------------------------
Parameters generated by constraints

 name  :          0::A0
 value :        0.04306
 sig   :        0.00000 

 Phases:
 Result for phase: BiFeO3
=======================================================================================================================================
 Reciprocal metric tensor: 
  names :            A11            A22            A33            A12            A13            A23
  values:    0.043057492    0.043057492    0.005267247    0.043057492    0.000000000    0.000000000
  esds  :    0.000001523                   0.000000221                                             
 New unit cell:
  names :           a           b           c       alpha        beta       gamma      Volume
  values:    5.564742    5.564742   13.778697     90.0000     90.0000    120.0000     369.512
  esds  :    0.000164                0.000289                                           0.012

 Atoms:
   name      x         y         z      frac   Uiso     U11     U22     U33     U12     U13     U23
---------------------------------------------------------------------------------------------------------------------------------------
    Bi1   Bi+3:
 values:   0.00000   0.00000   0.00000   0.800 0.01310
 sig   :                                       0.00961 
    Fe1   Fe+3:
 values:   0.00000   0.00000   0.22435   1.000 0.00718
 sig   :                       0.00030         0.00121 
     O1    O-2:
 values:   0.43745  -0.00237   0.96107   1.000-0.02459
 sig   :   0.00172   0.00189   0.00060         0.00241 
    Nd1   Nd+3:
 values:   0.00000   0.00000   0.00000   0.200 0.00692
 sig   :                                       0.05068 

 Density: 8.0856 g/cm**3

 Phase: BiFeO3 in histogram: PWDR Nd20_850.xye
=======================================================================================================================================
 Final refinement RF, RF^2 = 8.33%, 14.87% on 75 reflections
 Durbin-Watson statistic = 0.137
 Bragg intensity sum = 2.21e+06
 March-Dollase PO:     0.9926, sig     0.0036

 Size model:      uniaxial equatorial:    10.00000 axial:      0.0010, sig: 24.1613 LG mix coeff.:      1.0000

 Histogram: PWDR Nd20_850.xye histogram Id: 0
=======================================================================================================================================
 PWDR histogram weight factor = 1.000
 Final refinement wR = 21.81% on 12001 observations in this histogram
 Other residuals: R = 16.55%, R-bkg = 20.88%, wR-bkg = 21.81% wRmin = 5.19%
 Instrument type: Bragg-Brentano

 Resonant form factors:(ref: D.T. Cromer & D.A. Liberman (1981), Acta Cryst. A37, 267-268.)
 Element:     Bi+3     Fe+3      O-2     Nd+3
 f'     :   -4.013   -1.134    0.049   -3.100
 f"     :    8.927    3.198    0.032   10.932

 Sample Parameters:
 names :         Scale         Shift  Transparency    SurfRoughA    SurfRoughB
 values:        9.6544        0.0000        0.0000        0.0000        0.0000
 sig   :        0.0634                                                        

 Background function: chebyschev-1
 value :      190.1     -98.2      63.7     7.419    -23.16     22.39    -22.76    -2.477     18.84    -24.16     15.27    -5.827    -6.353     12.53     1.637     2.978     7.427     5.806
 sig   :     0.9011     1.595     1.423      1.36     1.347      1.34     1.311      1.32     1.295     1.286      1.27     1.259      1.21     1.184     1.112      1.11    0.9403    0.9149
 Background sums: empirical 2.05e+06, Debye 0, peaks 0, Total 2.05e+06

File: results/nd2p5_auto.lst
********************************************************************************
   General Structure Analysis System-II Crystal Structure Refinement
              by Robert B. Von Dreele & Brian H. Toby
                Argonne National Laboratory(C), 2010
 This product includes software developed by the UChicago Argonne, LLC,
            as Operator of Argonne National Laboratory.
                          Please cite:
   B.H. Toby & R.B. Von Dreele, J. Appl. Cryst. 46, 544-549 (2013)
********************************************************************************
 Least squares controls:
 Refinement type: analytic Hessian
 Maximum number of cycles: 8
 Regularize hydrogens (if any): False
 Initial shift factor: 1.000

 Phases:

 Phase name: BiFeO3
=======================================================================================================================================

 X-ray scattering factors:
   Symbol     fa                                      fb                                      fc
---------------------------------------------------------------------------------------------------
 Bi+3      21.80530  19.50260  19.10530   7.10295   1.23560   6.24149   0.47000  20.31850  12.47110
 Fe+3      11.17640   7.38630   3.39480   0.07240   4.61470   0.30050  11.67290  38.55660   0.97070
 O-2        3.76936   2.53342   1.91579   1.55094  15.07970   6.30430  40.34450   0.31291   0.22789

 Electron scattering factors:
   Symbol     fa                                                fb
---------------------------------------------------------------------------------------------------
 Bi         0.35300   1.52580   3.58150   4.55320   3.07140   0.06610   0.63240   3.59060  15.99620  57.57600
 Fe         0.19290   0.82390   1.86890   2.36940   1.90600   0.10870   1.08060   4.76370  22.85000  76.73090
 O          0.03650   0.17290   0.58050   0.88140   0.31210   0.06520   0.61840   2.94490   9.62980  28.21940

 Neutron scattering factors:
   Symbol   isotope       mass       b       resonant terms
---------------------------------------------------------------------------------------------------
 Bi+3    Nat. Abund.    208.980    0.852
 Fe+3    Nat. Abund.     55.847    0.945
 O-2     Nat. Abund.     15.999    0.580

 Space Group: R 3 c
 The lattice is noncentrosymmetric R-centered trigonal
 The Laue symmetry is 3m1
 The lattice point group is 3m
 Multiplicity of a general site is 18
 The location of the origin is arbitrary in z
 
 The equivalent positions are:

 (0,0,0; 2/3,1/3,1/3; 1/3,2/3,2/3)+

 ( 1)     X,     Y,     Z 
 ( 2)    -Y,   X-Y,     Z 
 ( 3)   Y-X,    -X,     Z 
 ( 4)   Y-X,     Y, 1/2+Z 
 ( 5)    -Y,    -X, 1/2+Z 
 ( 6)     X,   X-Y, 1/2+Z 

 Atoms:
   name    type  refine?   x         y         z      frac site sym  mult I/A   Uiso     U11     U22     U33     U12     U13     U23
---------------------------------------------------------------------------------------------------------------------------------------
    Bi1   Bi+3      U   0.00000   0.00000   0.00000   1.000      3    6    I 0.00912                                                
    Fe1   Fe+3     XU   0.00000   0.00000   0.22151   1.000      3    6    I 0.00319                                                
     O1    O-2     XU   0.43938  -0.00368   0.95673   1.000      1   18    I 0.00220                                                

 Unit cell: a = 5.57699 b = 5.57699 c = 13.85062 alpha = 90.000 beta = 90.000 gamma = 120.000 volume = 373.078 Refine? True

 Phase: BiFeO3 in histogram: PWDR Nd2p5_850.xye
=======================================================================================================================================
 Phase fraction  :          1 Refine? False
 Extinction coeff:     0.0000 Refine? False
 March-Dollase PO:     0.9619 Refine? True Axis: 0 0 1

 Size model    :  uniaxial equatorial:      10.000 Refine? False axial:       0.292 Refine? True
	 LG mixing coeff.:       1.0000 Refine? False

 Mustrain model: isotropic equatorial:      1000.0 Refine? False
	 LG mixing coeff.:      1.0000 Refine? False

 Hydrostatic/elastic strain:
 names :         D11         D33
 values:           0           0
 refine:       False       False

 Histogram: PWDR Nd2p5_850.xye histogram Id: 0
=======================================================================================================================================
 Instrument type: Bragg-Brentano
 Histogram limits:    10.00 deg to   130.00 deg

 Sample Parameters:
 Goniometer omega = 0.00, chi = 0.00, phi = 0.00
 name  :         Scale         Shift  Transparency    SurfRoughA    SurfRoughB
 value :        9.8932        0.0000        0.0000        0.0000        0.0000
 refine:          True         False         False         False         False

 Instrument Parameters:
 name  : I(L2)/I(L1)        Lam1        Lam2    Polariz.        SH/L           U           V           W           X
 value :    0.500000    1.540596    1.544493    0.700000    0.009992   65.874170  -78.230153   26.621695    6.229137
 refine:       False                               False       False        True       False        True       False

 name  :           Y           Z        Zero
 value :    4.147844    0.000000    0.030975
 refine:        True       False        True

 Background function: chebyschev-1 Refine? True
 Coefficients:    119.052   -56.220    64.937   -20.874    10.065    -0.096    -9.839     4.642     1.969    -7.457     7.467
                   -5.623     0.021     3.605     1.658     1.134     3.376     3.854
 Fixed background file: ; mult: 1.000  Refine? False

 Refinement results:
---------------------------------------------------------------------------------------------------------------------------------------
 Number of function calls: 7 No. of observations: 12001 No. of parameters: 34 User rejected: 0 Sp. gp. extinct: 0
 Refinement time =    1.074s,    0.358s/cycle, for 3 cycles
 wR =   10.40%, chi**2 =      42017.4, GOF =   1.87
----------------------------------------------------------------------------------------------------------------------------------
Parameters generated by constraints

 name  :          0::A0
 value :        0.04287
 sig   :        0.00000 

 Phases:
 Result for phase: BiFeO3
=======================================================================================================================================
 Reciprocal metric tensor: 
  names :            A11            A22            A33            A12            A13            A23
  values:    0.042868484    0.042868484    0.005212729    0.042868484    0.000000000    0.000000000
  esds  :    0.000000924                   0.000000104                                             
 New unit cell:
  names :           a           b           c       alpha        beta       gamma      Volume
  values:    5.576996    5.576996   13.850563     90.0000     90.0000    120.0000     373.077
  esds  :    0.000100                0.000138                                           0.009

 Atoms:
   name      x         y         z      frac   Uiso     U11     U22     U33     U12     U13     U23
---------------------------------------------------------------------------------------------------------------------------------------
    Bi1   Bi+3:
 values:   0.00000   0.00000   0.00000   1.000 0.00946
 sig   :                                       0.00012 
    Fe1   Fe+3:
 values:   0.00000   0.00000   0.22159   1.000 0.00366
 sig   :                       0.00010         0.00044 
     O1    O-2:
 values:   0.43934  -0.00350   0.95659   1.000 0.00203
 sig   :   0.00093   0.00090   0.00029         0.00142 

 Density: 8.3541 g/cm**3

 Phase: BiFeO3 in histogram: PWDR Nd2p5_850.xye
=======================================================================================================================================
 Final refinement RF, RF^2 = 1.66%, 3.86% on 76 reflections
 Durbin-Watson statistic = 0.600
 Bragg intensity sum = 2.68e+06
 March-Dollase PO:     0.9575, sig     0.0013

 Size model:      uniaxial equatorial:    10.00000 axial:      0.2301, sig:  0.0073 LG mix coeff.:      1.0000

 Histogram: PWDR Nd2p5_850.xye histogram Id: 0
=======================================================================================================================================
 PWDR histogram weight factor = 1.000
 Final refinement wR = 10.40% on 12001 observations in this histogram
 Other residuals: R = 7.96%, R-bkg = 7.77%, wR-bkg = 10.40% wRmin = 5.56%
 Instrument type: Bragg-Brentano

 Resonant form factors:(ref: D.T. Cromer & D.A. Liberman (1981), Acta Cryst. A37, 267-268.)
 Element:     Bi+3     Fe+3      O-2
 f'     :   -4.013   -1.134    0.049
 f"     :    8.927    3.198    0.032

 Sample Parameters:
 names :         Scale         Shift  Transparency    SurfRoughA    SurfRoughB
 values:        9.9099        0.0000        0.0000        0.0000        0.0000
 sig   :        0.0201                                                        

 Instrument Parameters:
 names : I(L2)/I(L1)    Polariz.        SH/L           U           V           W           X           Y           Z
 value :    0.500000    0.700000    0.009992   74.338100  -78.230153   26.819038    6.229137    2.034769    0.000000
 sig   :                                        1.336596                0.322849                0.223750            

 Instrument Parameters:
 names :        Zero
 value :    0.031269
 sig   :    0.000339

 Background function: chebyschev-1
 value :      119.9    -55.44     64.75    -20.96     9.993   -0.4083    -10.01     4.306     1.798     -7.57     7.238    -5.799   -0.1508     3.477     1.873     1.195     3.701     4.046
 sig   :     0.3766    0.6541    0.5763    0.5568    0.5405    0.5391    0.5303    0.5273    0.5133    0.5021    0.4919    0.4823    0.4611    0.4524    0.4238    0.4287    0.3589    0.3482
 Background sums: empirical 1.17e+06, Debye 0, peaks 0, Total 1.17e+06
