Repository: anuarmincache/rie-agent

## Overview

**rie-agent** combines [GSAS-II](https://github.com/AdvancedPhotonSource/GSAS-II) numerical refinement with a constrained planning layer. The refinement engine computes the parameters; deterministic checks evaluate whether a stage is acceptable. An optional local LLM proposes remediation actions but does **not** decide numerical validity.

The primary research context is Nd-substituted BiFeO₃ powder diffraction. The codebase is being developed and benchmarked; it is **not** a validated turnkey refinement service.

File: results/nd2p5_regress.lst
********************************************************************************
   General Structure Analysis System-II Crystal Structure Refinement
              by Robert B. Von Dreele & Brian H. Toby
                Argonne National Laboratory(C), 2010
 This product includes software developed by the UChicago Argonne, LLC,
            as Operator of Argonne National Laboratory.
                          Please cite:
   B.H. Toby & R.B. Von Dreele, J. Appl. Cryst. 46, 544-549 (2013)
********************************************************************************
 Least squares controls:
 Refinement type: analytic Hessian
 Maximum number of cycles: 8
 Regularize hydrogens (if any): False
 Initial shift factor: 1.000

 Phases:

 Phase name: BiFeO3
=======================================================================================================================================

 X-ray scattering factors:
   Symbol     fa                                      fb                                      fc
---------------------------------------------------------------------------------------------------
 Bi+3      21.80530  19.50260  19.10530   7.10295   1.23560   6.24149   0.47000  20.31850  12.47110
 Fe+3      11.17640   7.38630   3.39480   0.07240   4.61470   0.30050  11.67290  38.55660   0.97070
 O-2        3.76936   2.53342   1.91579   1.55094  15.07970   6.30430  40.34450   0.31291   0.22789

 Electron scattering factors:
   Symbol     fa                                                fb
---------------------------------------------------------------------------------------------------
 Bi         0.35300   1.52580   3.58150   4.55320   3.07140   0.06610   0.63240   3.59060  15.99620  57.57600
 Fe         0.19290   0.82390   1.86890   2.36940   1.90600   0.10870   1.08060   4.76370  22.85000  76.73090
 O          0.03650   0.17290   0.58050   0.88140   0.31210   0.06520   0.61840   2.94490   9.62980  28.21940

 Neutron scattering factors:
   Symbol   isotope       mass       b       resonant terms
---------------------------------------------------------------------------------------------------
 Bi+3    Nat. Abund.    208.980    0.852
 Fe+3    Nat. Abund.     55.847    0.945
 O-2     Nat. Abund.     15.999    0.580

 Space Group: R 3 c
 The lattice is noncentrosymmetric R-centered trigonal
 The Laue symmetry is 3m1
 The lattice point group is 3m
 Multiplicity of a general site is 18
 The location of the origin is arbitrary in z
 
 The equivalent positions are:

 (0,0,0; 2/3,1/3,1/3; 1/3,2/3,2/3)+

 ( 1)     X,     Y,     Z 
 ( 2)    -Y,   X-Y,     Z 
 ( 3)   Y-X,    -X,     Z 
 ( 4)   Y-X,     Y, 1/2+Z 
 ( 5)    -Y,    -X, 1/2+Z 
 ( 6)     X,   X-Y, 1/2+Z 

 Atoms:
   name    type  refine?   x         y         z      frac site sym  mult I/A   Uiso     U11     U22     U33     U12     U13     U23
---------------------------------------------------------------------------------------------------------------------------------------
    Bi1   Bi+3      U   0.00000   0.00000   0.00000   1.000      3    6    I 0.00851                                                
    Fe1   Fe+3     XU   0.00000   0.00000   0.22128   1.000      3    6    I 0.00269                                                
     O1    O-2     XU   0.43899  -0.00570   0.95715   1.000      1   18    I 0.00444                                                

 Unit cell: a = 5.57874 b = 5.57874 c = 13.85527 alpha = 90.000 beta = 90.000 gamma = 120.000 volume = 373.437 Refine? True

 Phase: BiFeO3 in histogram: PWDR Nd2p5_850.xye
=======================================================================================================================================
 Phase fraction  :          1 Refine? False
 Extinction coeff:     0.0000 Refine? False
 March-Dollase PO:     0.9771 Refine? True Axis: 0 0 1

 Size model    :  uniaxial equatorial:      10.000 Refine? False axial:       1.000 Refine? True
	 LG mixing coeff.:       1.0000 Refine? False

 Mustrain model: isotropic equatorial:      1000.0 Refine? False
	 LG mixing coeff.:      1.0000 Refine? False

 Hydrostatic/elastic strain:
 names :         D11         D33
 values:           0           0
 refine:       False       False

 Histogram: PWDR Nd2p5_850.xye histogram Id: 0
=======================================================================================================================================
 Instrument type: Bragg-Brentano
 Histogram limits:    10.00 deg to   130.00 deg

 Sample Parameters:
 Goniometer omega = 0.00, chi = 0.00, phi = 0.00
 name  :         Scale         Shift  Transparency    SurfRoughA    SurfRoughB
 value :        9.7828        0.0000        0.0000        0.0000        0.0000
 refine:          True         False         False         False         False

 Instrument Parameters:
 name  : I(L2)/I(L1)        Lam1        Lam2    Polariz.        SH/L           U           V           W           X
 value :    0.500000    1.540596    1.544493    0.700000    0.033665   59.185673 -100.050207   37.640084    3.976716
 refine:       False                               False       False       False       False       False       False

 name  :           Y           Z        Zero
 value :    9.827347    0.000000    0.061680
 refine:       False       False       False

 Background function: chebyschev-1 Refine? True
 Coefficients:    119.525   -57.935    64.503   -19.227     9.235     0.831    -9.490     4.822     2.611    -7.773     7.878
                   -5.512    -0.192     4.056     1.409     1.341     3.122     4.352
 Fixed background file: ; mult: 1.000  Refine? False

 Refinement results:
---------------------------------------------------------------------------------------------------------------------------------------
 Number of function calls: 16 No. of observations: 12001 No. of parameters: 30 User rejected: 0 Sp. gp. extinct: 0
 Refinement time =    1.723s,    0.345s/cycle, for 5 cycles
 wR =    9.85%, chi**2 =      37729.2, GOF =   1.78
----------------------------------------------------------------------------------------------------------------------------------
Parameters generated by constraints

 name  :          0::A0
 value :        0.04284
 sig   :        0.00000 

 Phases:
 Result for phase: BiFeO3
=======================================================================================================================================
 Reciprocal metric tensor: 
  names :            A11            A22            A33            A12            A13            A23
  values:    0.042842480    0.042842480    0.005209497    0.042842480    0.000000000    0.000000000
  esds  :    0.000000586                   0.000000084                                             
 New unit cell:
  names :           a           b           c       alpha        beta       gamma      Volume
  values:    5.578688    5.578688   13.854859     90.0000     90.0000    120.0000     373.419
  esds  :    0.000064                0.000111                                           0.005

 Atoms:
   name      x         y         z      frac   Uiso     U11     U22     U33     U12     U13     U23
---------------------------------------------------------------------------------------------------------------------------------------
    Bi1   Bi+3:
 values:   0.00000   0.00000   0.00000   1.000 0.00844
 sig   :                                       0.00011 
    Fe1   Fe+3:
 values:   0.00000   0.00000   0.22143   1.000 0.00265
 sig   :                       0.00010         0.00042 
     O1    O-2:
 values:   0.44072  -0.00313   0.95667   1.000 0.00362
 sig   :   0.00091   0.00086   0.00028         0.00140 

 Density: 8.3465 g/cm**3

 Phase: BiFeO3 in histogram: PWDR Nd2p5_850.xye
=======================================================================================================================================
 Final refinement RF, RF^2 = 1.66%, 3.66% on 76 reflections
 Durbin-Watson statistic = 0.667
 Bragg intensity sum = 2.71e+06
 March-Dollase PO:     0.9605, sig     0.0011

 Size model:      uniaxial equatorial:    10.00000 axial:      0.2832, sig:  0.0054 LG mix coeff.:      1.0000

 Histogram: PWDR Nd2p5_850.xye histogram Id: 0
=======================================================================================================================================
 PWDR histogram weight factor = 1.000
 Final refinement wR = 9.85% on 12001 observations in this histogram
 Other residuals: R = 7.52%, R-bkg = 7.29%, wR-bkg = 9.85% wRmin = 5.56%
 Instrument type: Bragg-Brentano

 Resonant form factors:(ref: D.T. Cromer & D.A. Liberman (1981), Acta Cryst. A37, 267-268.)
 Element:     Bi+3     Fe+3      O-2
 f'     :   -4.013   -1.134    0.049
 f"     :    8.927    3.198    0.032

 Sample Parameters:
 names :         Scale         Shift  Transparency    SurfRoughA    SurfRoughB
 values:        9.8593        0.0000        0.0000        0.0000        0.0000
 sig   :        0.0189                                                        

 Background function: chebyschev-1
 value :      117.9    -58.39     64.75    -20.12     9.631    0.6196    -9.453      4.87     2.389    -7.599     7.647    -5.347  -0.06801     3.438      1.11    0.8302     2.696     3.778
 sig   :     0.3456    0.6161    0.5462    0.5269     0.512    0.5097    0.5024    0.4986     0.486    0.4755    0.4654    0.4566    0.4364    0.4282    0.4011    0.4063    0.3385    0.3293
 Background sums: empirical 1.15e+06, Debye 0, peaks 0, Total 1.15e+06

File: results/nd5_controle.lst
********************************************************************************
   General Structure Analysis System-II Crystal Structure Refinement
              by Robert B. Von Dreele & Brian H. Toby
                Argonne National Laboratory(C), 2010
 This product includes software developed by the UChicago Argonne, LLC,
            as Operator of Argonne National Laboratory.
                          Please cite:
   B.H. Toby & R.B. Von Dreele, J. Appl. Cryst. 46, 544-549 (2013)
********************************************************************************
 Least squares controls:
 Refinement type: analytic Hessian
 Maximum number of cycles: 8
 Regularize hydrogens (if any): False
 Initial shift factor: 1.000

 Phases:

 Phase name: BiFeO3
=======================================================================================================================================

 X-ray scattering factors:
   Symbol     fa                                      fb                                      fc
---------------------------------------------------------------------------------------------------
 Bi+3      21.80530  19.50260  19.10530   7.10295   1.23560   6.24149   0.47000  20.31850  12.47110
 Fe+3      11.17640   7.38630   3.39480   0.07240   4.61470   0.30050  11.67290  38.55660   0.97070
 O-2        3.76936   2.53342   1.91579   1.55094  15.07970   6.30430  40.34450   0.31291   0.22789

 Electron scattering factors:
   Symbol     fa                                                fb
---------------------------------------------------------------------------------------------------
 Bi         0.35300   1.52580   3.58150   4.55320   3.07140   0.06610   0.63240   3.59060  15.99620  57.57600
 Fe         0.19290   0.82390   1.86890   2.36940   1.90600   0.10870   1.08060   4.76370  22.85000  76.73090
 O          0.03650   0.17290   0.58050   0.88140   0.31210   0.06520   0.61840   2.94490   9.62980  28.21940

 Neutron scattering factors:
   Symbol   isotope       mass       b       resonant terms
---------------------------------------------------------------------------------------------------
 Bi+3    Nat. Abund.    208.980    0.852
 Fe+3    Nat. Abund.     55.847    0.945
 O-2     Nat. Abund.     15.999    0.580

 Space Group: R 3 c
 The lattice is noncentrosymmetric R-centered trigonal
 The Laue symmetry is 3m1
 The lattice point group is 3m
 Multiplicity of a general site is 18
 The location of the origin is arbitrary in z
 
 The equivalent positions are:

 (0,0,0; 2/3,1/3,1/3; 1/3,2/3,2/3)+

 ( 1)     X,     Y,     Z 
 ( 2)    -Y,   X-Y,     Z 
 ( 3)   Y-X,    -X,     Z 
 ( 4)   Y-X,     Y, 1/2+Z 
 ( 5)    -Y,    -X, 1/2+Z 
 ( 6)     X,   X-Y, 1/2+Z 

 Atoms:
   name    type  refine?   x         y         z      frac site sym  mult I/A   Uiso     U11     U22     U33     U12     U13     U23
---------------------------------------------------------------------------------------------------------------------------------------
    Bi1   Bi+3      U   0.00000   0.00000   0.00000   1.000      3    6    I 0.01157                                                
    Fe1   Fe+3     XU   0.00000   0.00000   0.22183   1.000      3    6    I 0.00436                                                
     O1    O-2     XU   0.43182  -0.01154   0.95734   1.000      1   18    I 0.00937                                                

 Unit cell: a = 5.57840 b = 5.57840 c = 13.84166 alpha = 90.000 beta = 90.000 gamma = 120.000 volume = 373.025 Refine? True

 Phase: BiFeO3 in histogram: PWDR Nd5_870.xye
=======================================================================================================================================
 Phase fraction  :          1 Refine? False
 Extinction coeff:     0.0000 Refine? False
 March-Dollase PO:     0.9931 Refine? True Axis: 0 0 1

 Size model    :  uniaxial equatorial:      10.000 Refine? False axial:       1.000 Refine? True
	 LG mixing coeff.:       1.0000 Refine? False

 Mustrain model: isotropic equatorial:      1000.0 Refine? False
	 LG mixing coeff.:      1.0000 Refine? False

 Hydrostatic/elastic strain:
 names :         D11         D33
 values:           0           0
 refine:       False       False

 Histogram: PWDR Nd5_870.xye histogram Id: 0
=======================================================================================================================================
 Instrument type: Bragg-Brentano
 Histogram limits:    10.00 deg to   130.00 deg

 Sample Parameters:
 Goniometer omega = 0.00, chi = 0.00, phi = 0.00
 name  :         Scale         Shift  Transparency    SurfRoughA    SurfRoughB
 value :        9.2483        0.0000        0.0000        0.0000        0.0000
 refine:          True         False         False         False         False

 Instrument Parameters:
 name  : I(L2)/I(L1)        Lam1        Lam2    Polariz.        SH/L           U           V           W           X
 value :    0.500000    1.540596    1.544493    0.700000    0.033665   59.185673 -100.050207   37.640084    3.976716
 refine:       False                               False       False       False       False       False       False

 name  :           Y           Z        Zero
 value :    9.827347    0.000000    0.061680
 refine:       False       False       False

 Background function: chebyschev-1 Refine? True
 Coefficients:    126.464   -58.171    62.764   -17.688     6.874     1.995   -11.373     3.654     2.706    -9.801     7.536
                   -7.031    -1.304     4.111     0.580     2.870     3.469     5.205
 Fixed background file: ; mult: 1.000  Refine? False

 Refinement results:
---------------------------------------------------------------------------------------------------------------------------------------
 Number of function calls: 22 No. of observations: 12001 No. of parameters: 30 User rejected: 0 Sp. gp. extinct: 0
 Refinement time =    2.085s,    0.298s/cycle, for 7 cycles
 wR =   10.13%, chi**2 =      38141.8, GOF =   1.78
----------------------------------------------------------------------------------------------------------------------------------
Parameters generated by constraints

 name  :          0::A0
 value :        0.04285
 sig   :        0.00000 

 Phases:
 Result for phase: BiFeO3
=======================================================================================================================================
 Reciprocal metric tensor: 
  names :            A11            A22            A33            A12            A13            A23
  values:    0.042848012    0.042848012    0.005220201    0.042848012    0.000000000    0.000000000
  esds  :    0.000000663                   0.000000104                                             
 New unit cell:
  names :           a           b           c       alpha        beta       gamma      Volume
  values:    5.578328    5.578328   13.840646     90.0000     90.0000    120.0000     372.988
  esds  :    0.000072                0.000138                                           0.006

 Atoms:
   name      x         y         z      frac   Uiso     U11     U22     U33     U12     U13     U23
---------------------------------------------------------------------------------------------------------------------------------------
    Bi1   Bi+3:
 values:   0.00000   0.00000   0.00000   1.000 0.01117
 sig   :                                       0.00012 
    Fe1   Fe+3:
 values:   0.00000   0.00000   0.22209   1.000 0.00383
 sig   :                       0.00010         0.00046 
     O1    O-2:
 values:   0.43521  -0.00587   0.95671   1.000 0.00636
 sig   :   0.00098   0.00093   0.00031         0.00155 

 Density: 8.3561 g/cm**3

 Phase: BiFeO3 in histogram: PWDR Nd5_870.xye
=======================================================================================================================================
 Final refinement RF, RF^2 = 1.85%, 3.85% on 76 reflections
 Durbin-Watson statistic = 0.678
 Bragg intensity sum = 2.48e+06
 March-Dollase PO:     0.9578, sig     0.0013

 Size model:      uniaxial equatorial:    10.00000 axial:      0.1613, sig:  0.0021 LG mix coeff.:      1.0000

 Histogram: PWDR Nd5_870.xye histogram Id: 0
=======================================================================================================================================
 PWDR histogram weight factor = 1.000
 Final refinement wR = 10.13% on 12001 observations in this histogram
 Other residuals: R = 7.71%, R-bkg = 7.58%, wR-bkg = 10.13% wRmin = 5.68%
 Instrument type: Bragg-Brentano

 Resonant form factors:(ref: D.T. Cromer & D.A. Liberman (1981), Acta Cryst. A37, 267-268.)
 Element:     Bi+3     Fe+3      O-2
 f'     :   -4.013   -1.134    0.049
 f"     :    8.927    3.198    0.032

 Sample Parameters:
 names :         Scale         Shift  Transparency    SurfRoughA    SurfRoughB
 values:        9.4186        0.0000        0.0000        0.0000        0.0000
 sig   :        0.0191                                                        

 Background function: chebyschev-1
 value :      122.6    -58.99     63.58     -19.8      7.96     1.555    -11.33         4     2.206    -9.353     7.158    -6.726   -0.9191     2.987  -0.07387     1.785     2.577     3.829
 sig   :     0.3437    0.6107    0.5443    0.5278    0.5131    0.5112    0.5032    0.4997     0.487    0.4783    0.4685    0.4605      0.44    0.4312    0.4041    0.4077    0.3417    0.3319
 Background sums: empirical 1.21e+06, Debye 0, peaks 0, Total 1.21e+06

File: results/try_hunt_Bi25FeO40_I23.lst
********************************************************************************
   General Structure Analysis System-II Crystal Structure Refinement
              by Robert B. Von Dreele & Brian H. Toby
                Argonne National Laboratory(C), 2010
 This product includes software developed by the UChicago Argonne, LLC,
            as Operator of Argonne National Laboratory.
                          Please cite:
   B.H. Toby & R.B. Von Dreele, J. Appl. Cryst. 46, 544-549 (2013)
********************************************************************************
 Least squares controls:
 Refinement type: analytic Hessian
 Maximum number of cycles: 3
 Regularize hydrogens (if any): False
 Initial shift factor: 1.000

 Phases:

 Phase name: BiFeO3
=======================================================================================================================================

 X-ray scattering factors:
   Symbol     fa                                      fb                                      fc
---------------------------------------------------------------------------------------------------
 Bi+3      21.80530  19.50260  19.10530   7.10295   1.23560   6.24149   0.47000  20.31850  12.47110
 Fe+3      11.17640   7.38630   3.39480   0.07240   4.61470   0.30050  11.67290  38.55660   0.97070
 O-2        3.76936   2.53342   1.91579   1.55094  15.07970   6.30430  40.34450   0.31291   0.22789

 Electron scattering factors:
   Symbol     fa                                                fb
---------------------------------------------------------------------------------------------------
 Bi         0.35300   1.52580   3.58150   4.55320   3.07140   0.06610   0.63240   3.59060  15.99620  57.57600
 Fe         0.19290   0.82390   1.86890   2.36940   1.90600   0.10870   1.08060   4.76370  22.85000  76.73090
 O          0.03650   0.17290   0.58050   0.88140   0.31210   0.06520   0.61840   2.94490   9.62980  28.21940

 Neutron scattering factors:
   Symbol   isotope       mass       b       resonant terms
---------------------------------------------------------------------------------------------------
 Bi+3    Nat. Abund.    208.980    0.852
 Fe+3    Nat. Abund.     55.847    0.945
 O-2     Nat. Abund.     15.999    0.580

 Space Group: R 3 c
 The lattice is noncentrosymmetric R-centered trigonal
 The Laue symmetry is 3m1
 The lattice point group is 3m
 Multiplicity of a general site is 18
 The location of the origin is arbitrary in z
 
 The equivalent positions are:

 (0,0,0; 2/3,1/3,1/3; 1/3,2/3,2/3)+

 ( 1)     X,     Y,     Z 
 ( 2)    -Y,   X-Y,     Z 
 ( 3)   Y-X,    -X,     Z 
 ( 4)   Y-X,     Y, 1/2+Z 
 ( 5)    -Y,    -X, 1/2+Z 
 ( 6)     X,   X-Y, 1/2+Z 

 Atoms:
   name    type  refine?   x         y         z      frac site sym  mult I/A   Uiso     U11     U22     U33     U12     U13     U23
---------------------------------------------------------------------------------------------------------------------------------------
    Bi1   Bi+3          0.00000   0.00000  -0.00012   1.000      3    6    I 0.00836                                                
    Fe1   Fe+3          0.00000   0.00000   0.22110   1.000      3    6    I 0.00186                                                
     O1    O-2          0.44027  -0.00375   0.95634   1.000      1   18    I 0.00345                                                

 Unit cell: a = 5.57859 b = 5.57859 c = 13.85469 alpha = 90.000 beta = 90.000 gamma = 120.000 volume = 373.401 Refine? False

 Phase name: Bi25FeO40_I23
=======================================================================================================================================

 X-ray scattering factors:
   Symbol     fa                                      fb                                      fc
---------------------------------------------------------------------------------------------------
 Bi        33.36890  12.95100  16.58770   6.46920   0.70400   2.92380   8.79370  48.00930  13.57820
 Fe        11.76950   7.35730   3.52220   2.30450   4.76110   0.30720  15.35350  76.88050   1.03690
 O          3.04850   2.28680   1.54630   0.86700  13.27710   5.70110   0.32390  32.90890   0.25080

 Electron scattering factors:
   Symbol     fa                                                fb
---------------------------------------------------------------------------------------------------
 Bi         0.35300   1.52580   3.58150   4.55320   3.07140   0.06610   0.63240   3.59060  15.99620  57.57600
 Fe         0.19290   0.82390   1.86890   2.36940   1.90600   0.10870   1.08060   4.76370  22.85000  76.73090
 O          0.03650   0.17290   0.58050   0.88140   0.31210   0.06520   0.61840   2.94490   9.62980  28.21940

 Neutron scattering factors:
   Symbol   isotope       mass       b       resonant terms
---------------------------------------------------------------------------------------------------
 Bi      Nat. Abund.    208.980    0.852
 Fe      Nat. Abund.     55.847    0.945
 O       Nat. Abund.     15.999    0.580

 Space Group: I 2 3
 The lattice is noncentrosymmetric I-centered cubic
 The Laue symmetry is m3
 The lattice point group is 23
 Multiplicity of a general site is 24
 
 The equivalent positions are:

 (0,0,0; 1/2,1/2,1/2)+

 ( 1)     X,     Y,     Z 
 ( 2)     Z,     X,     Y 
 ( 3)     Y,     Z,     X 
 ( 4)     X,    -Y,    -Z 
 ( 5)    -Z,     X,    -Y 
 ( 6)    -Y,    -Z,     X 
 ( 7)    -Z,    -X,     Y 
 ( 8)     Y,    -Z,    -X 
 ( 9)    -Y,     Z,    -X 
 (10)    -X,    -Y,     Z 
 (11)     Z,    -X,    -Y 
 (12)    -X,     Y,    -Z 

 Atoms:
   name    type  refine?   x         y         z      frac site sym  mult I/A   Uiso     U11     U22     U33     U12     U13     U23
---------------------------------------------------------------------------------------------------------------------------------------
    Bi1     Bi          0.17540   0.31700   0.01410   1.000      1   24    I 0.02600                                                
    Bi2     Bi          0.00000   0.00000   0.00000   0.520     23    2    I 0.02400                                                
     Fe     Fe          0.00000   0.00000   0.00000   0.420     23    2    I 0.02400                                                
     O1      O          0.68900   0.68900   0.68900   1.000 3(111)    8    I 0.04000                                                
     O2      O          0.64400   0.76600   0.97800   1.000      1   24    I 0.04000                                                
     O3      O          0.89600   0.89600   0.89600   1.000 3(111)    8    I 0.04000                                                

 Unit cell: a = 10.21000 b = 10.21000 c = 10.21000 alpha = 90.000 beta = 90.000 gamma = 90.000 volume = 1064.332 Refine? False

 Phase: BiFeO3 in histogram: PWDR Nd2p5_850.xye
=======================================================================================================================================
 Phase fraction  :          1 Refine? False
 Extinction coeff:     0.0000 Refine? False
 March-Dollase PO:     0.9755 Refine? False Axis: 0 0 1

 Size model    : isotropic equatorial:       1.000 Refine? False
	 LG mixing coeff.:       1.0000 Refine? False

 Mustrain model: isotropic equatorial:      1000.0 Refine? False
	 LG mixing coeff.:      1.0000 Refine? False

 Hydrostatic/elastic strain:
 names :         D11         D33
 values:           0           0
 refine:       False       False

 Phase: Bi25FeO40_I23 in histogram: PWDR Nd2p5_850.xye
=======================================================================================================================================
 Phase fraction  :       0.01 Refine? True
 Extinction coeff:     0.0000 Refine? False
 March-Dollase PO:     1.0000 Refine? False Axis: 0 0 1

 Size model    : isotropic equatorial:       1.000 Refine? False
	 LG mixing coeff.:       1.0000 Refine? False

 Mustrain model: isotropic equatorial:      1000.0 Refine? False
	 LG mixing coeff.:      1.0000 Refine? False

 Hydrostatic/elastic strain:
 names :         D11          eA
 values:           0           0
 refine:       False       False

 Histogram: PWDR Nd2p5_850.xye histogram Id: 0
=======================================================================================================================================
 Instrument type: Bragg-Brentano
 Histogram limits:    10.00 deg to   130.00 deg

 Sample Parameters:
 Goniometer omega = 0.00, chi = 0.00, phi = 0.00
 name  :         Scale         Shift  Transparency    SurfRoughA    SurfRoughB
 value :        9.7977        0.0000        0.0000        0.0000        0.0000
 refine:         False         False         False         False         False

 Instrument Parameters:
 name  : I(L2)/I(L1)        Lam1        Lam2    Polariz.        SH/L           U           V           W           X
 value :    0.500000    1.540596    1.544493    0.700000    0.033665   61.828844 -100.050207   40.673654    4.166382
 refine:       False                               False       False       False       False       False       False

 name  :           Y           Z        Zero
 value :    9.827347    0.000000    0.059190
 refine:       False       False       False

 Background function: chebyschev-1 Refine? False
 Coefficients:    118.090   -60.444    64.490   -21.885     9.014    -0.703    -9.487     3.096     2.493    -9.921     7.985
                   -8.370
 Fixed background file: ; mult: 1.000  Refine? False

 Refinement results:
---------------------------------------------------------------------------------------------------------------------------------------
 Number of function calls: 5 No. of observations: 12001 No. of parameters: 1 User rejected: 0 Sp. gp. extinct: 0
 Refinement time =    1.730s,    0.865s/cycle, for 2 cycles
 wR =   10.48%, chi**2 =      42708.2, GOF =   1.89

 Phases:
 Result for phase: BiFeO3
=======================================================================================================================================

 Atoms:
   name      x         y         z      frac   Uiso     U11     U22     U33     U12     U13     U23
---------------------------------------------------------------------------------------------------------------------------------------
    Bi1   Bi+3:
 values:   0.00000   0.00000  -0.00012   1.000 0.00836
 sig   :                                               
    Fe1   Fe+3:
 values:   0.00000   0.00000   0.22110   1.000 0.00186
 sig   :                                               
     O1    O-2:
 values:   0.44027  -0.00375   0.95634   1.000 0.00345
 sig   :                                               

 Density: 8.3469 g/cm**3
 Result for phase: Bi25FeO40_I23
=======================================================================================================================================

 Atoms:
   name      x         y         z      frac   Uiso     U11     U22     U33     U12     U13     U23
---------------------------------------------------------------------------------------------------------------------------------------
    Bi1     Bi:
 values:   0.17540   0.31700   0.01410   1.000 0.02600
 sig   :                                               
    Bi2     Bi:
 values:   0.00000   0.00000   0.00000   0.520 0.02400
 sig   :                                               
     Fe     Fe:
 values:   0.00000   0.00000   0.00000   0.420 0.02400
 sig   :                                               
     O1      O:
 values:   0.68900   0.68900   0.68900   1.000 0.04000
 sig   :                                               
     O2      O:
 values:   0.64400   0.76600   0.97800   1.000 0.04000
 sig   :                                               
     O3      O:
 values:   0.89600   0.89600   0.89600   1.000 0.04000
 sig   :                                               

 Density: 9.2358 g/cm**3

 Phase: BiFeO3 in histogram: PWDR Nd2p5_850.xye
=======================================================================================================================================
 Final refinement RF, RF^2 = 1.98%, 4.26% on 76 reflections
 Durbin-Watson statistic = 0.592
 Bragg intensity sum = 2.7e+06
 Phase fraction  :          1, sig          0 Weight fraction  :  0.99907, sig    0.00024

 Phase: Bi25FeO40_I23 in histogram: PWDR Nd2p5_850.xye
=======================================================================================================================================
 Final refinement RF, RF^2 = 11.01%, 42.26% on 181 reflections
 Durbin-Watson statistic = 0.592
 Bragg intensity sum = 2.33e+03
 Phase fraction  : 0.00029415, sig 7.6183e-05 Weight fraction  :  0.00093, sig    0.00024

 Histogram: PWDR Nd2p5_850.xye histogram Id: 0
=======================================================================================================================================
 PWDR histogram weight factor = 1.000
 Final refinement wR = 10.48% on 12001 observations in this histogram
 Other residuals: R = 8.03%, R-bkg = 7.91%, wR-bkg = 10.48% wRmin = 5.56%
 Instrument type: Bragg-Brentano

 Resonant form factors:(ref: D.T. Cromer & D.A. Liberman (1981), Acta Cryst. A37, 267-268.)
 Element:     Bi+3     Fe+3      O-2       Bi       Fe        O
 f'     :   -4.013   -1.134    0.049   -4.013   -1.134    0.049
 f"     :    8.927    3.198    0.032    8.927    3.198    0.032
 Background sums: empirical 1.15e+06, Debye 0, peaks 0, Total 1.15e+06

File: results/try_hunt_Bi2Fe4O9_Pbam.lst
********************************************************************************
   General Structure Analysis System-II Crystal Structure Refinement
              by Robert B. Von Dreele & Brian H. Toby
                Argonne National Laboratory(C), 2010
 This product includes software developed by the UChicago Argonne, LLC,
            as Operator of Argonne National Laboratory.
                          Please cite:
   B.H. Toby & R.B. Von Dreele, J. Appl. Cryst. 46, 544-549 (2013)
********************************************************************************
 Least squares controls:
 Refinement type: analytic Hessian
 Maximum number of cycles: 3
 Regularize hydrogens (if any): False
 Initial shift factor: 1.000

 Phases:

 Phase name: BiFeO3
=======================================================================================================================================

 X-ray scattering factors:
   Symbol     fa                                      fb                                      fc
---------------------------------------------------------------------------------------------------
 Bi+3      21.80530  19.50260  19.10530   7.10295   1.23560   6.24149   0.47000  20.31850  12.47110
 Fe+3      11.17640   7.38630   3.39480   0.07240   4.61470   0.30050  11.67290  38.55660   0.97070
 O-2        3.76936   2.53342   1.91579   1.55094  15.07970   6.30430  40.34450   0.31291   0.22789

 Electron scattering factors:
   Symbol     fa                                                fb
---------------------------------------------------------------------------------------------------
 Bi         0.35300   1.52580   3.58150   4.55320   3.07140   0.06610   0.63240   3.59060  15.99620  57.57600
 Fe         0.19290   0.82390   1.86890   2.36940   1.90600   0.10870   1.08060   4.76370  22.85000  76.73090
 O          0.03650   0.17290   0.58050   0.88140   0.31210   0.06520   0.61840   2.94490   9.62980  28.21940

 Neutron scattering factors:
   Symbol   isotope       mass       b       resonant terms
---------------------------------------------------------------------------------------------------
 Bi+3    Nat. Abund.    208.980    0.852
 Fe+3    Nat. Abund.     55.847    0.945
 O-2     Nat. Abund.     15.999    0.580

 Space Group: R 3 c
 The lattice is noncentrosymmetric R-centered trigonal
 The Laue symmetry is 3m1
 The lattice point group is 3m
 Multiplicity of a general site is 18
 The location of the origin is arbitrary in z
 
 The equivalent positions are:

 (0,0,0; 2/3,1/3,1/3; 1/3,2/3,2/3)+

 ( 1)     X,     Y,     Z 
 ( 2)    -Y,   X-Y,     Z 
 ( 3)   Y-X,    -X,     Z 
 ( 4)   Y-X,     Y, 1/2+Z 
 ( 5)    -Y,    -X, 1/2+Z 
 ( 6)     X,   X-Y, 1/2+Z 

 Atoms:
   name    type  refine?   x         y         z      frac site sym  mult I/A   Uiso     U11     U22     U33     U12     U13     U23
---------------------------------------------------------------------------------------------------------------------------------------
    Bi1   Bi+3          0.00000   0.00000  -0.00012   1.000      3    6    I 0.00836                                                
    Fe1   Fe+3          0.00000   0.00000   0.22110   1.000      3    6    I 0.00186                                                
     O1    O-2          0.44027  -0.00375   0.95634   1.000      1   18    I 0.00345                                                

 Unit cell: a = 5.57859 b = 5.57859 c = 13.85469 alpha = 90.000 beta = 90.000 gamma = 120.000 volume = 373.401 Refine? False

 Phase name: Bi2Fe4O9_Pbam
=======================================================================================================================================

 X-ray scattering factors:
   Symbol     fa                                      fb                                      fc
---------------------------------------------------------------------------------------------------
 O-2        3.76936   2.53342   1.91579   1.55094  15.07970   6.30430  40.34450   0.31291   0.22789
 Fe+3      11.17640   7.38630   3.39480   0.07240   4.61470   0.30050  11.67290  38.55660   0.97070
 Bi+3      21.80530  19.50260  19.10530   7.10295   1.23560   6.24149   0.47000  20.31850  12.47110

 Electron scattering factors:
   Symbol     fa                                                fb
---------------------------------------------------------------------------------------------------
 O          0.03650   0.17290   0.58050   0.88140   0.31210   0.06520   0.61840   2.94490   9.62980  28.21940
 Fe         0.19290   0.82390   1.86890   2.36940   1.90600   0.10870   1.08060   4.76370  22.85000  76.73090
 Bi         0.35300   1.52580   3.58150   4.55320   3.07140   0.06610   0.63240   3.59060  15.99620  57.57600

 Neutron scattering factors:
   Symbol   isotope       mass       b       resonant terms
---------------------------------------------------------------------------------------------------
 O-2     Nat. Abund.     15.999    0.580
 Fe+3    Nat. Abund.     55.847    0.945
 Bi+3    Nat. Abund.    208.980    0.852

 Space Group: P b a m
 The lattice is centrosymmetric primitive orthorhombic
 The Laue symmetry is mmm
 The lattice point group is mmm
 Multiplicity of a general site is 8
 The inversion center is located at 0,0,0
 
 The equivalent positions are:

 ( 1)     X,     Y,     Z 
 ( 2) 1/2-X, 1/2+Y,     Z 
 ( 3) 1/2+X, 1/2-Y,     Z 
 ( 4)    -X,    -Y,     Z 

 Atoms:
   name    type  refine?   x         y         z      frac site sym  mult I/A   Uiso     U11     U22     U33     U12     U13     U23
---------------------------------------------------------------------------------------------------------------------------------------
     O3    O-2          0.13300   0.42700   0.50000   1.000   m(z)    4    I 0.00000                                                
     O2    O-2          0.38500   0.20700   0.24200   1.000      1    8    I 0.00000                                                
     O4    O-2          0.00000   0.00000   0.50000   1.000 2/m(z)    2    I 0.00000                                                
    Fe1   Fe+3          0.34900   0.33300   0.50000   1.000   m(z)    4    I 0.00000                                                
     O1    O-2          0.14000   0.43500   0.00000   1.000   m(z)    4    I 0.00000                                                
    Bi1   Bi+3          0.17600   0.17500   0.00000   1.000   m(z)    4    I 0.00000                                                
    Fe2   Fe+3          0.00000   0.50000   0.24400   1.000   2(z)    4    I 0.00000                                                

 Unit cell: a = 7.94000 b = 8.44000 c = 6.01000 alpha = 90.000 beta = 90.000 gamma = 90.000 volume = 402.752 Refine? False

 Phase: BiFeO3 in histogram: PWDR Nd2p5_850.xye
=======================================================================================================================================
 Phase fraction  :          1 Refine? False
 Extinction coeff:     0.0000 Refine? False
 March-Dollase PO:     0.9755 Refine? False Axis: 0 0 1

 Size model    : isotropic equatorial:       1.000 Refine? False
	 LG mixing coeff.:       1.0000 Refine? False

 Mustrain model: isotropic equatorial:      1000.0 Refine? False
	 LG mixing coeff.:      1.0000 Refine? False

 Hydrostatic/elastic strain:
 names :         D11         D33
 values:           0           0
 refine:       False       False

 Phase: Bi2Fe4O9_Pbam in histogram: PWDR Nd2p5_850.xye
=======================================================================================================================================
 Phase fraction  :       0.01 Refine? True
 Extinction coeff:     0.0000 Refine? False
 March-Dollase PO:     1.0000 Refine? False Axis: 0 0 1

 Size model    : isotropic equatorial:       1.000 Refine? False
	 LG mixing coeff.:       1.0000 Refine? False

 Mustrain model: isotropic equatorial:      1000.0 Refine? False
	 LG mixing coeff.:      1.0000 Refine? False

 Hydrostatic/elastic strain:
 names :         D11         D22         D33
 values:           0           0           0
 refine:       False       False       False

 Histogram: PWDR Nd2p5_850.xye histogram Id: 0
=======================================================================================================================================
 Instrument type: Bragg-Brentano
 Histogram limits:    10.00 deg to   130.00 deg

 Sample Parameters:
 Goniometer omega = 0.00, chi = 0.00, phi = 0.00
 name  :         Scale         Shift  Transparency    SurfRoughA    SurfRoughB
 value :        9.7977        0.0000        0.0000        0.0000        0.0000
 refine:         False         False         False         False         False

 Instrument Parameters:
 name  : I(L2)/I(L1)        Lam1        Lam2    Polariz.        SH/L           U           V           W           X
 value :    0.500000    1.540596    1.544493    0.700000    0.033665   61.828844 -100.050207   40.673654    4.166382
 refine:       False                               False       False       False       False       False       False

 name  :           Y           Z        Zero
 value :    9.827347    0.000000    0.059190
 refine:       False       False       False

 Background function: chebyschev-1 Refine? False
 Coefficients:    118.090   -60.444    64.490   -21.885     9.014    -0.703    -9.487     3.096     2.493    -9.921     7.985
                   -8.370
 Fixed background file: ; mult: 1.000  Refine? False

 Refinement results:
---------------------------------------------------------------------------------------------------------------------------------------
 Number of function calls: 5 No. of observations: 12001 No. of parameters: 1 User rejected: 0 Sp. gp. extinct: 0
 Refinement time =    2.830s,    1.415s/cycle, for 2 cycles
 wR =   10.44%, chi**2 =      42399.5, GOF =   1.88

 Phases:
 Result for phase: BiFeO3
=======================================================================================================================================

 Atoms:
   name      x         y         z      frac   Uiso     U11     U22     U33     U12     U13     U23
---------------------------------------------------------------------------------------------------------------------------------------
    Bi1   Bi+3:
 values:   0.00000   0.00000  -0.00012   1.000 0.00836
 sig   :                                               
    Fe1   Fe+3:
 values:   0.00000   0.00000   0.22110   1.000 0.00186
 sig   :                                               
     O1    O-2:
 values:   0.44027  -0.00375   0.95634   1.000 0.00345
 sig   :                                               

 Density: 8.3469 g/cm**3
 Result for phase: Bi2Fe4O9_Pbam
=======================================================================================================================================

 Atoms:
   name      x         y         z      frac   Uiso     U11     U22     U33     U12     U13     U23
---------------------------------------------------------------------------------------------------------------------------------------
     O3    O-2:
 values:   0.13300   0.42700   0.50000   1.000 0.00000
 sig   :                                               
     O2    O-2:
 values:   0.38500   0.20700   0.24200   1.000 0.00000
 sig   :                                               
     O4    O-2:
 values:   0.00000   0.00000   0.50000   1.000 0.00000
 sig   :                                               
    Fe1   Fe+3:
 values:   0.34900   0.33300   0.50000   1.000 0.00000
 sig   :                                               
     O1    O-2:
 values:   0.14000   0.43500   0.00000   1.000 0.00000
 sig   :                                               
    Bi1   Bi+3:
 values:   0.17600   0.17500   0.00000   1.000 0.00000
 sig   :                                               
    Fe2   Fe+3:
 values:   0.00000   0.50000   0.24400   1.000 0.00000
 sig   :                                               

 Density: 6.4759 g/cm**3

 Phase: BiFeO3 in histogram: PWDR Nd2p5_850.xye
=======================================================================================================================================
 Final refinement RF, RF^2 = 1.94%, 4.21% on 76 reflections
 Durbin-Watson statistic = 0.600
 Bragg intensity sum = 2.7e+06
 Phase fraction  :          1, sig          0 Weight fraction  :  0.99591, sig    0.00040

 Phase: Bi2Fe4O9_Pbam in histogram: PWDR Nd2p5_850.xye
=======================================================================================================================================
 Final refinement RF, RF^2 = 7.95%, 33.91% on 376 reflections
 Durbin-Watson statistic = 0.600
 Bragg intensity sum = 1.11e+04
 Phase fraction  :  0.0049078, sig 0.00048507 Weight fraction  :  0.00409, sig    0.00040

 Histogram: PWDR Nd2p5_850.xye histogram Id: 0
=======================================================================================================================================
 PWDR histogram weight factor = 1.000
 Final refinement wR = 10.44% on 12001 observations in this histogram
 Other residuals: R = 8.01%, R-bkg = 7.87%, wR-bkg = 10.44% wRmin = 5.56%
 Instrument type: Bragg-Brentano

 Resonant form factors:(ref: D.T. Cromer & D.A. Liberman (1981), Acta Cryst. A37, 267-268.)
 Element:     Bi+3     Fe+3      O-2
 f'     :   -4.013   -1.134    0.049
 f"     :    8.927    3.198    0.032
 Background sums: empirical 1.15e+06, Debye 0, peaks 0, Total 1.15e+06
