Repository: anuarmincache/rie-agent

## Overview

**rie-agent** combines [GSAS-II](https://github.com/AdvancedPhotonSource/GSAS-II) numerical refinement with a constrained planning layer. The refinement engine computes the parameters; deterministic checks evaluate whether a stage is acceptable. An optional local LLM proposes remediation actions but does **not** decide numerical validity.

The primary research context is Nd-substituted BiFeO₃ powder diffraction. The codebase is being developed and benchmarked; it is **not** a validated turnkey refinement service.

File: results/try_shift_only.lst
********************************************************************************
   General Structure Analysis System-II Crystal Structure Refinement
              by Robert B. Von Dreele & Brian H. Toby
                Argonne National Laboratory(C), 2010
 This product includes software developed by the UChicago Argonne, LLC,
            as Operator of Argonne National Laboratory.
                          Please cite:
   B.H. Toby & R.B. Von Dreele, J. Appl. Cryst. 46, 544-549 (2013)
********************************************************************************
 Least squares controls:
 Refinement type: analytic Hessian
 Maximum number of cycles: 8
 Regularize hydrogens (if any): False
 Initial shift factor: 1.000

 Phases:

 Phase name: BiFeO3
=======================================================================================================================================

 X-ray scattering factors:
   Symbol     fa                                      fb                                      fc
---------------------------------------------------------------------------------------------------
 Bi+3      21.80530  19.50260  19.10530   7.10295   1.23560   6.24149   0.47000  20.31850  12.47110
 Fe+3      11.17640   7.38630   3.39480   0.07240   4.61470   0.30050  11.67290  38.55660   0.97070
 O-2        3.76936   2.53342   1.91579   1.55094  15.07970   6.30430  40.34450   0.31291   0.22789

 Electron scattering factors:
   Symbol     fa                                                fb
---------------------------------------------------------------------------------------------------
 Bi         0.35300   1.52580   3.58150   4.55320   3.07140   0.06610   0.63240   3.59060  15.99620  57.57600
 Fe         0.19290   0.82390   1.86890   2.36940   1.90600   0.10870   1.08060   4.76370  22.85000  76.73090
 O          0.03650   0.17290   0.58050   0.88140   0.31210   0.06520   0.61840   2.94490   9.62980  28.21940

 Neutron scattering factors:
   Symbol   isotope       mass       b       resonant terms
---------------------------------------------------------------------------------------------------
 Bi+3    Nat. Abund.    208.980    0.852
 Fe+3    Nat. Abund.     55.847    0.945
 O-2     Nat. Abund.     15.999    0.580

 Space Group: R 3 c
 The lattice is noncentrosymmetric R-centered trigonal
 The Laue symmetry is 3m1
 The lattice point group is 3m
 Multiplicity of a general site is 18
 The location of the origin is arbitrary in z
 
 The equivalent positions are:

 (0,0,0; 2/3,1/3,1/3; 1/3,2/3,2/3)+

 ( 1)     X,     Y,     Z 
 ( 2)    -Y,   X-Y,     Z 
 ( 3)   Y-X,    -X,     Z 
 ( 4)   Y-X,     Y, 1/2+Z 
 ( 5)    -Y,    -X, 1/2+Z 
 ( 6)     X,   X-Y, 1/2+Z 

 Atoms:
   name    type  refine?   x         y         z      frac site sym  mult I/A   Uiso     U11     U22     U33     U12     U13     U23
---------------------------------------------------------------------------------------------------------------------------------------
    Bi1   Bi+3          0.00000   0.00000  -0.00012   1.000      3    6    I 0.00843                                                
    Fe1   Fe+3          0.00000   0.00000   0.22116   1.000      3    6    I 0.00258                                                
     O1    O-2          0.43943  -0.00466   0.95699   1.000      1   18    I 0.00431                                                

 Unit cell: a = 5.57862 b = 5.57862 c = 13.85490 alpha = 90.000 beta = 90.000 gamma = 120.000 volume = 373.411 Refine? False

 Phase: BiFeO3 in histogram: PWDR Nd2p5_850.xye
=======================================================================================================================================
 Phase fraction  :          1 Refine? False
 Extinction coeff:     0.0000 Refine? False
 March-Dollase PO:     0.9766 Refine? False Axis: 0 0 1

 Size model    : isotropic equatorial:       1.000 Refine? False
	 LG mixing coeff.:       1.0000 Refine? False

 Mustrain model: isotropic equatorial:      1000.0 Refine? False
	 LG mixing coeff.:      1.0000 Refine? False

 Hydrostatic/elastic strain:
 names :         D11         D33
 values:           0           0
 refine:       False       False

 Histogram: PWDR Nd2p5_850.xye histogram Id: 0
=======================================================================================================================================
 Instrument type: Bragg-Brentano
 Histogram limits:    10.00 deg to   130.00 deg

 Sample Parameters:
 Goniometer omega = 0.00, chi = 0.00, phi = 0.00
 name  :         Scale         Shift  Transparency    SurfRoughA    SurfRoughB
 value :        9.7950        0.0000        0.0000        0.0000        0.0000
 refine:         False          True         False         False         False

 Instrument Parameters:
 name  : I(L2)/I(L1)        Lam1        Lam2    Polariz.        SH/L           U           V           W           X
 value :    0.500000    1.540596    1.544493    0.700000    0.033665   64.702845 -100.050207   40.070863    3.976716
 refine:       False                               False       False       False       False       False       False

 name  :           Y           Z        Zero
 value :    9.827347    0.000000    0.060273
 refine:       False       False       False

 Background function: chebyschev-1 Refine? False
 Coefficients:    118.984   -58.222    64.662   -19.408     9.302     0.922    -9.408     4.866     2.639    -7.721     7.924
                   -5.406    -0.099     3.958     1.333     1.205     2.993     4.113
 Fixed background file: ; mult: 1.000  Refine? False

 Refinement results:
---------------------------------------------------------------------------------------------------------------------------------------
 Number of function calls: 3 No. of observations: 12001 No. of parameters: 1 User rejected: 0 Sp. gp. extinct: 0
 Refinement time =    0.370s,    0.370s/cycle, for 1 cycles
 wR =   10.33%, chi**2 =      41465.5, GOF =   1.86

 Phases:
 Result for phase: BiFeO3
=======================================================================================================================================

 Atoms:
   name      x         y         z      frac   Uiso     U11     U22     U33     U12     U13     U23
---------------------------------------------------------------------------------------------------------------------------------------
    Bi1   Bi+3:
 values:   0.00000   0.00000  -0.00012   1.000 0.00843
 sig   :                                               
    Fe1   Fe+3:
 values:   0.00000   0.00000   0.22116   1.000 0.00258
 sig   :                                               
     O1    O-2:
 values:   0.43943  -0.00466   0.95699   1.000 0.00431
 sig   :                                               

 Density: 8.3467 g/cm**3

 Phase: BiFeO3 in histogram: PWDR Nd2p5_850.xye
=======================================================================================================================================
 Final refinement RF, RF^2 = 1.78%, 4.09% on 76 reflections
 Durbin-Watson statistic = 0.608
 Bragg intensity sum = 2.7e+06

 Histogram: PWDR Nd2p5_850.xye histogram Id: 0
=======================================================================================================================================
 PWDR histogram weight factor = 1.000
 Final refinement wR = 10.33% on 12001 observations in this histogram
 Other residuals: R = 7.89%, R-bkg = 7.79%, wR-bkg = 10.33% wRmin = 5.56%
 Instrument type: Bragg-Brentano

 Resonant form factors:(ref: D.T. Cromer & D.A. Liberman (1981), Acta Cryst. A37, 267-268.)
 Element:     Bi+3     Fe+3      O-2
 f'     :   -4.013   -1.134    0.049
 f"     :    8.927    3.198    0.032

 Sample Parameters:
 names :         Scale         Shift  Transparency    SurfRoughA    SurfRoughB
 values:        9.7950       -0.0483        0.0000        0.0000        0.0000
 sig   :                      0.3277                                          
 Background sums: empirical 1.16e+06, Debye 0, peaks 0, Total 1.16e+06

File: results/try_size_ax10_Xoff.lst
********************************************************************************
   General Structure Analysis System-II Crystal Structure Refinement
              by Robert B. Von Dreele & Brian H. Toby
                Argonne National Laboratory(C), 2010
 This product includes software developed by the UChicago Argonne, LLC,
            as Operator of Argonne National Laboratory.
                          Please cite:
   B.H. Toby & R.B. Von Dreele, J. Appl. Cryst. 46, 544-549 (2013)
********************************************************************************
 Least squares controls:
 Refinement type: analytic Hessian
 Maximum number of cycles: 8
 Regularize hydrogens (if any): False
 Initial shift factor: 1.000

 Phases:

 Phase name: BiFeO3
=======================================================================================================================================

 X-ray scattering factors:
   Symbol     fa                                      fb                                      fc
---------------------------------------------------------------------------------------------------
 Bi+3      21.80530  19.50260  19.10530   7.10295   1.23560   6.24149   0.47000  20.31850  12.47110
 Fe+3      11.17640   7.38630   3.39480   0.07240   4.61470   0.30050  11.67290  38.55660   0.97070
 O-2        3.76936   2.53342   1.91579   1.55094  15.07970   6.30430  40.34450   0.31291   0.22789

 Electron scattering factors:
   Symbol     fa                                                fb
---------------------------------------------------------------------------------------------------
 Bi         0.35300   1.52580   3.58150   4.55320   3.07140   0.06610   0.63240   3.59060  15.99620  57.57600
 Fe         0.19290   0.82390   1.86890   2.36940   1.90600   0.10870   1.08060   4.76370  22.85000  76.73090
 O          0.03650   0.17290   0.58050   0.88140   0.31210   0.06520   0.61840   2.94490   9.62980  28.21940

 Neutron scattering factors:
   Symbol   isotope       mass       b       resonant terms
---------------------------------------------------------------------------------------------------
 Bi+3    Nat. Abund.    208.980    0.852
 Fe+3    Nat. Abund.     55.847    0.945
 O-2     Nat. Abund.     15.999    0.580

 Space Group: R 3 c
 The lattice is noncentrosymmetric R-centered trigonal
 The Laue symmetry is 3m1
 The lattice point group is 3m
 Multiplicity of a general site is 18
 The location of the origin is arbitrary in z
 
 The equivalent positions are:

 (0,0,0; 2/3,1/3,1/3; 1/3,2/3,2/3)+

 ( 1)     X,     Y,     Z 
 ( 2)    -Y,   X-Y,     Z 
 ( 3)   Y-X,    -X,     Z 
 ( 4)   Y-X,     Y, 1/2+Z 
 ( 5)    -Y,    -X, 1/2+Z 
 ( 6)     X,   X-Y, 1/2+Z 

 Atoms:
   name    type  refine?   x         y         z      frac site sym  mult I/A   Uiso     U11     U22     U33     U12     U13     U23
---------------------------------------------------------------------------------------------------------------------------------------
    Bi1   Bi+3      U   0.00000   0.00000  -0.00012   1.000      3    6    I 0.00843                                                
    Fe1   Fe+3     XU   0.00000   0.00000   0.22116   1.000      3    6    I 0.00258                                                
     O1    O-2     XU   0.43943  -0.00466   0.95699   1.000      1   18    I 0.00431                                                

 Unit cell: a = 5.57862 b = 5.57862 c = 13.85490 alpha = 90.000 beta = 90.000 gamma = 120.000 volume = 373.411 Refine? True

 Phase: BiFeO3 in histogram: PWDR Nd2p5_850.xye
=======================================================================================================================================
 Phase fraction  :          1 Refine? False
 Extinction coeff:     0.0000 Refine? False
 March-Dollase PO:     0.9766 Refine? True Axis: 0 0 1

 Size model    :  uniaxial equatorial:      10.000 Refine? False axial:       0.300 Refine? True
	 LG mixing coeff.:       1.0000 Refine? False

 Mustrain model: isotropic equatorial:      1000.0 Refine? False
	 LG mixing coeff.:      1.0000 Refine? False

 Hydrostatic/elastic strain:
 names :         D11         D33
 values:           0           0
 refine:       False       False

 Histogram: PWDR Nd2p5_850.xye histogram Id: 0
=======================================================================================================================================
 Instrument type: Bragg-Brentano
 Histogram limits:    10.00 deg to   130.00 deg

 Sample Parameters:
 Goniometer omega = 0.00, chi = 0.00, phi = 0.00
 name  :         Scale         Shift  Transparency    SurfRoughA    SurfRoughB
 value :        9.7950        0.0000        0.0000        0.0000        0.0000
 refine:          True         False         False         False         False

 Instrument Parameters:
 name  : I(L2)/I(L1)        Lam1        Lam2    Polariz.        SH/L           U           V           W           X
 value :    0.500000    1.540596    1.544493    0.700000    0.033665   64.702845 -100.050207   40.070863    3.976716
 refine:       False                               False       False        True       False        True       False

 name  :           Y           Z        Zero
 value :    9.827347    0.000000    0.060273
 refine:       False       False        True

 Background function: chebyschev-1 Refine? True
 Coefficients:    118.984   -58.222    64.662   -19.408     9.302     0.922    -9.408     4.866     2.639    -7.721     7.924
                   -5.406    -0.099     3.958     1.333     1.205     2.993     4.113
 Fixed background file: ; mult: 1.000  Refine? False

 Refinement results:
---------------------------------------------------------------------------------------------------------------------------------------
 Number of function calls: 7 No. of observations: 12001 No. of parameters: 33 User rejected: 0 Sp. gp. extinct: 0
 Refinement time =    1.243s,    0.414s/cycle, for 3 cycles
 wR =    9.85%, chi**2 =      37716.5, GOF =   1.78
----------------------------------------------------------------------------------------------------------------------------------
Parameters generated by constraints

 name  :          0::A0
 value :        0.04284
 sig   :        0.00000 

 Phases:
 Result for phase: BiFeO3
=======================================================================================================================================
 Reciprocal metric tensor: 
  names :            A11            A22            A33            A12            A13            A23
  values:    0.042842517    0.042842517    0.005209513    0.042842517    0.000000000    0.000000000
  esds  :    0.000000874                   0.000000098                                             
 New unit cell:
  names :           a           b           c       alpha        beta       gamma      Volume
  values:    5.578685    5.578685   13.854838     90.0000     90.0000    120.0000     373.419
  esds  :    0.000095                0.000131                                           0.009

 Atoms:
   name      x         y         z      frac   Uiso     U11     U22     U33     U12     U13     U23
---------------------------------------------------------------------------------------------------------------------------------------
    Bi1   Bi+3:
 values:   0.00000   0.00000  -0.00012   1.000 0.00845
 sig   :                                       0.00011 
    Fe1   Fe+3:
 values:   0.00000   0.00000   0.22131   1.000 0.00265
 sig   :                       0.00010         0.00042 
     O1    O-2:
 values:   0.44078  -0.00305   0.95653   1.000 0.00354
 sig   :   0.00091   0.00086   0.00028         0.00140 

 Density: 8.3465 g/cm**3

 Phase: BiFeO3 in histogram: PWDR Nd2p5_850.xye
=======================================================================================================================================
 Final refinement RF, RF^2 = 1.66%, 3.66% on 76 reflections
 Durbin-Watson statistic = 0.667
 Bragg intensity sum = 2.71e+06
 March-Dollase PO:     0.9602, sig     0.0012

 Size model:      uniaxial equatorial:    10.00000 axial:      0.2784, sig:  0.0069 LG mix coeff.:      1.0000

 Histogram: PWDR Nd2p5_850.xye histogram Id: 0
=======================================================================================================================================
 PWDR histogram weight factor = 1.000
 Final refinement wR = 9.85% on 12001 observations in this histogram
 Other residuals: R = 7.52%, R-bkg = 7.28%, wR-bkg = 9.85% wRmin = 5.56%
 Instrument type: Bragg-Brentano

 Resonant form factors:(ref: D.T. Cromer & D.A. Liberman (1981), Acta Cryst. A37, 267-268.)
 Element:     Bi+3     Fe+3      O-2
 f'     :   -4.013   -1.134    0.049
 f"     :    8.927    3.198    0.032

 Sample Parameters:
 names :         Scale         Shift  Transparency    SurfRoughA    SurfRoughB
 values:        9.8614        0.0000        0.0000        0.0000        0.0000
 sig   :        0.0189                                                        

 Instrument Parameters:
 names : I(L2)/I(L1)    Polariz.        SH/L           U           V           W           X           Y           Z
 value :    0.500000    0.700000    0.033665   59.031093 -100.050207   37.487300    3.976716    9.827347    0.000000
 sig   :                                        0.495905                0.282962                                    

 Instrument Parameters:
 names :        Zero
 value :    0.061641
 sig   :    0.000322

 Background function: chebyschev-1
 value :      117.9    -58.37     64.75    -20.15      9.65    0.6175    -9.459     4.861     2.376    -7.593     7.647    -5.347  -0.06718     3.424     1.106    0.8289     2.703     3.771
 sig   :     0.3484    0.6179    0.5462    0.5274    0.5123    0.5097    0.5026    0.4988    0.4861    0.4756    0.4654    0.4566    0.4365    0.4284    0.4013    0.4066     0.339    0.3296
 Background sums: empirical 1.15e+06, Debye 0, peaks 0, Total 1.15e+06

File: results/try_size_ax_Xoff.lst
********************************************************************************
   General Structure Analysis System-II Crystal Structure Refinement
              by Robert B. Von Dreele & Brian H. Toby
                Argonne National Laboratory(C), 2010
 This product includes software developed by the UChicago Argonne, LLC,
            as Operator of Argonne National Laboratory.
                          Please cite:
   B.H. Toby & R.B. Von Dreele, J. Appl. Cryst. 46, 544-549 (2013)
********************************************************************************
 Least squares controls:
 Refinement type: analytic Hessian
 Maximum number of cycles: 8
 Regularize hydrogens (if any): False
 Initial shift factor: 1.000

 Phases:

 Phase name: BiFeO3
=======================================================================================================================================

 X-ray scattering factors:
   Symbol     fa                                      fb                                      fc
---------------------------------------------------------------------------------------------------
 Bi+3      21.80530  19.50260  19.10530   7.10295   1.23560   6.24149   0.47000  20.31850  12.47110
 Fe+3      11.17640   7.38630   3.39480   0.07240   4.61470   0.30050  11.67290  38.55660   0.97070
 O-2        3.76936   2.53342   1.91579   1.55094  15.07970   6.30430  40.34450   0.31291   0.22789

 Electron scattering factors:
   Symbol     fa                                                fb
---------------------------------------------------------------------------------------------------
 Bi         0.35300   1.52580   3.58150   4.55320   3.07140   0.06610   0.63240   3.59060  15.99620  57.57600
 Fe         0.19290   0.82390   1.86890   2.36940   1.90600   0.10870   1.08060   4.76370  22.85000  76.73090
 O          0.03650   0.17290   0.58050   0.88140   0.31210   0.06520   0.61840   2.94490   9.62980  28.21940

 Neutron scattering factors:
   Symbol   isotope       mass       b       resonant terms
---------------------------------------------------------------------------------------------------
 Bi+3    Nat. Abund.    208.980    0.852
 Fe+3    Nat. Abund.     55.847    0.945
 O-2     Nat. Abund.     15.999    0.580

 Space Group: R 3 c
 The lattice is noncentrosymmetric R-centered trigonal
 The Laue symmetry is 3m1
 The lattice point group is 3m
 Multiplicity of a general site is 18
 The location of the origin is arbitrary in z
 
 The equivalent positions are:

 (0,0,0; 2/3,1/3,1/3; 1/3,2/3,2/3)+

 ( 1)     X,     Y,     Z 
 ( 2)    -Y,   X-Y,     Z 
 ( 3)   Y-X,    -X,     Z 
 ( 4)   Y-X,     Y, 1/2+Z 
 ( 5)    -Y,    -X, 1/2+Z 
 ( 6)     X,   X-Y, 1/2+Z 

 Atoms:
   name    type  refine?   x         y         z      frac site sym  mult I/A   Uiso     U11     U22     U33     U12     U13     U23
---------------------------------------------------------------------------------------------------------------------------------------
    Bi1   Bi+3      U   0.00000   0.00000  -0.00012   1.000      3    6    I 0.00843                                                
    Fe1   Fe+3     XU   0.00000   0.00000   0.22116   1.000      3    6    I 0.00258                                                
     O1    O-2     XU   0.43943  -0.00466   0.95699   1.000      1   18    I 0.00431                                                

 Unit cell: a = 5.57862 b = 5.57862 c = 13.85490 alpha = 90.000 beta = 90.000 gamma = 120.000 volume = 373.411 Refine? True

 Phase: BiFeO3 in histogram: PWDR Nd2p5_850.xye
=======================================================================================================================================
 Phase fraction  :          1 Refine? False
 Extinction coeff:     0.0000 Refine? False
 March-Dollase PO:     0.9766 Refine? True Axis: 0 0 1

 Size model    :  uniaxial equatorial:       1.000 Refine? False axial:       0.500 Refine? True
	 LG mixing coeff.:       1.0000 Refine? False

 Mustrain model: isotropic equatorial:      1000.0 Refine? False
	 LG mixing coeff.:      1.0000 Refine? False

 Hydrostatic/elastic strain:
 names :         D11         D33
 values:           0           0
 refine:       False       False

 Histogram: PWDR Nd2p5_850.xye histogram Id: 0
=======================================================================================================================================
 Instrument type: Bragg-Brentano
 Histogram limits:    10.00 deg to   130.00 deg

 Sample Parameters:
 Goniometer omega = 0.00, chi = 0.00, phi = 0.00
 name  :         Scale         Shift  Transparency    SurfRoughA    SurfRoughB
 value :        9.7950        0.0000        0.0000        0.0000        0.0000
 refine:          True         False         False         False         False

 Instrument Parameters:
 name  : I(L2)/I(L1)        Lam1        Lam2    Polariz.        SH/L           U           V           W           X
 value :    0.500000    1.540596    1.544493    0.700000    0.033665   64.702845 -100.050207   40.070863    3.976716
 refine:       False                               False       False        True       False        True       False

 name  :           Y           Z        Zero
 value :    9.827347    0.000000    0.060273
 refine:       False       False        True

 Background function: chebyschev-1 Refine? True
 Coefficients:    118.984   -58.222    64.662   -19.408     9.302     0.922    -9.408     4.866     2.639    -7.721     7.924
                   -5.406    -0.099     3.958     1.333     1.205     2.993     4.113
 Fixed background file: ; mult: 1.000  Refine? False

 Refinement results:
---------------------------------------------------------------------------------------------------------------------------------------
 Number of function calls: 17 No. of observations: 12001 No. of parameters: 33 User rejected: 0 Sp. gp. extinct: 0
 Refinement time =    2.470s,    0.412s/cycle, for 6 cycles
 wR =   10.05%, chi**2 =      39288.4, GOF =   1.81
----------------------------------------------------------------------------------------------------------------------------------
Parameters generated by constraints

 name  :          0::A0
 value :        0.04284
 sig   :        0.00000 

 Phases:
 Result for phase: BiFeO3
=======================================================================================================================================
 Reciprocal metric tensor: 
  names :            A11            A22            A33            A12            A13            A23
  values:    0.042842984    0.042842984    0.005209574    0.042842984    0.000000000    0.000000000
  esds  :    0.000000913                   0.000000102                                             
 New unit cell:
  names :           a           b           c       alpha        beta       gamma      Volume
  values:    5.578655    5.578655   13.854756     90.0000     90.0000    120.0000     373.412
  esds  :    0.000099                0.000136                                           0.009

 Atoms:
   name      x         y         z      frac   Uiso     U11     U22     U33     U12     U13     U23
---------------------------------------------------------------------------------------------------------------------------------------
    Bi1   Bi+3:
 values:   0.00000   0.00000  -0.00012   1.000 0.00839
 sig   :                                       0.00011 
    Fe1   Fe+3:
 values:   0.00000   0.00000   0.22125   1.000 0.00246
 sig   :                       0.00010         0.00043 
     O1    O-2:
 values:   0.44091  -0.00280   0.95662   1.000 0.00357
 sig   :   0.00093   0.00089   0.00029         0.00143 

 Density: 8.3466 g/cm**3

 Phase: BiFeO3 in histogram: PWDR Nd2p5_850.xye
=======================================================================================================================================
 Final refinement RF, RF^2 = 1.70%, 3.72% on 76 reflections
 Durbin-Watson statistic = 0.641
 Bragg intensity sum = 2.72e+06
 March-Dollase PO:     0.9633, sig     0.0012

 Size model:      uniaxial equatorial:     1.00000 axial:      0.2663, sig:  0.0068 LG mix coeff.:      1.0000

 Histogram: PWDR Nd2p5_850.xye histogram Id: 0
=======================================================================================================================================
 PWDR histogram weight factor = 1.000
 Final refinement wR = 10.05% on 12001 observations in this histogram
 Other residuals: R = 7.68%, R-bkg = 7.48%, wR-bkg = 10.05% wRmin = 5.56%
 Instrument type: Bragg-Brentano

 Resonant form factors:(ref: D.T. Cromer & D.A. Liberman (1981), Acta Cryst. A37, 267-268.)
 Element:     Bi+3     Fe+3      O-2
 f'     :   -4.013   -1.134    0.049
 f"     :    8.927    3.198    0.032

 Sample Parameters:
 names :         Scale         Shift  Transparency    SurfRoughA    SurfRoughB
 values:        9.8646        0.0000        0.0000        0.0000        0.0000
 sig   :        0.0193                                                        

 Instrument Parameters:
 names : I(L2)/I(L1)    Polariz.        SH/L           U           V           W           X           Y           Z
 value :    0.500000    0.700000    0.033665   60.844268 -100.050207   35.424800    3.976716    9.827347    0.000000
 sig   :                                        0.505800                0.248528                                    

 Instrument Parameters:
 names :        Zero
 value :    0.061174
 sig   :    0.000334

 Background function: chebyschev-1
 value :      117.5    -58.39     64.88    -20.31      9.88    0.6752    -9.425     5.113     2.291    -7.481     7.814    -5.401   0.02983     3.541     0.934    0.8685      2.61     3.617
 sig   :     0.3553     0.631    0.5575    0.5382    0.5229    0.5203     0.513    0.5092    0.4962    0.4854    0.4751    0.4661    0.4456    0.4372    0.4095     0.415    0.3463    0.3363
 Background sums: empirical 1.14e+06, Debye 0, peaks 0, Total 1.14e+06

File: results/try_size_axial_free.lst
********************************************************************************
   General Structure Analysis System-II Crystal Structure Refinement
              by Robert B. Von Dreele & Brian H. Toby
                Argonne National Laboratory(C), 2010
 This product includes software developed by the UChicago Argonne, LLC,
            as Operator of Argonne National Laboratory.
                          Please cite:
   B.H. Toby & R.B. Von Dreele, J. Appl. Cryst. 46, 544-549 (2013)
********************************************************************************
 Least squares controls:
 Refinement type: analytic Hessian
 Maximum number of cycles: 10
 Regularize hydrogens (if any): False
 Initial shift factor: 1.000

 Phases:

 Phase name: BiFeO3
=======================================================================================================================================

 X-ray scattering factors:
   Symbol     fa                                      fb                                      fc
---------------------------------------------------------------------------------------------------
 Bi+3      21.80530  19.50260  19.10530   7.10295   1.23560   6.24149   0.47000  20.31850  12.47110
 Fe+3      11.17640   7.38630   3.39480   0.07240   4.61470   0.30050  11.67290  38.55660   0.97070
 O-2        3.76936   2.53342   1.91579   1.55094  15.07970   6.30430  40.34450   0.31291   0.22789

 Electron scattering factors:
   Symbol     fa                                                fb
---------------------------------------------------------------------------------------------------
 Bi         0.35300   1.52580   3.58150   4.55320   3.07140   0.06610   0.63240   3.59060  15.99620  57.57600
 Fe         0.19290   0.82390   1.86890   2.36940   1.90600   0.10870   1.08060   4.76370  22.85000  76.73090
 O          0.03650   0.17290   0.58050   0.88140   0.31210   0.06520   0.61840   2.94490   9.62980  28.21940

 Neutron scattering factors:
   Symbol   isotope       mass       b       resonant terms
---------------------------------------------------------------------------------------------------
 Bi+3    Nat. Abund.    208.980    0.852
 Fe+3    Nat. Abund.     55.847    0.945
 O-2     Nat. Abund.     15.999    0.580

 Space Group: R 3 c
 The lattice is noncentrosymmetric R-centered trigonal
 The Laue symmetry is 3m1
 The lattice point group is 3m
 Multiplicity of a general site is 18
 The location of the origin is arbitrary in z
 
 The equivalent positions are:

 (0,0,0; 2/3,1/3,1/3; 1/3,2/3,2/3)+

 ( 1)     X,     Y,     Z 
 ( 2)    -Y,   X-Y,     Z 
 ( 3)   Y-X,    -X,     Z 
 ( 4)   Y-X,     Y, 1/2+Z 
 ( 5)    -Y,    -X, 1/2+Z 
 ( 6)     X,   X-Y, 1/2+Z 

 Atoms:
   name    type  refine?   x         y         z      frac site sym  mult I/A   Uiso     U11     U22     U33     U12     U13     U23
---------------------------------------------------------------------------------------------------------------------------------------
    Bi1   Bi+3      U   0.00000   0.00000  -0.00012   1.000      3    6    I 0.00843                                                
    Fe1   Fe+3     XU   0.00000   0.00000   0.22116   1.000      3    6    I 0.00258                                                
     O1    O-2     XU   0.43943  -0.00466   0.95699   1.000      1   18    I 0.00431                                                

 Unit cell: a = 5.57862 b = 5.57862 c = 13.85490 alpha = 90.000 beta = 90.000 gamma = 120.000 volume = 373.411 Refine? True

 Phase: BiFeO3 in histogram: PWDR Nd2p5_850.xye
=======================================================================================================================================
 Phase fraction  :          1 Refine? False
 Extinction coeff:     0.0000 Refine? False
 March-Dollase PO:     0.9766 Refine? True Axis: 0 0 1

 Size model    :  uniaxial equatorial:       1.000 Refine? True axial:       1.000 Refine? True
	 LG mixing coeff.:       1.0000 Refine? False

 Mustrain model: isotropic equatorial:      1000.0 Refine? False
	 LG mixing coeff.:      1.0000 Refine? False

 Hydrostatic/elastic strain:
 names :         D11         D33
 values:           0           0
 refine:       False       False

 Histogram: PWDR Nd2p5_850.xye histogram Id: 0
=======================================================================================================================================
 Instrument type: Bragg-Brentano
 Histogram limits:    10.00 deg to   130.00 deg

 Sample Parameters:
 Goniometer omega = 0.00, chi = 0.00, phi = 0.00
 name  :         Scale         Shift  Transparency    SurfRoughA    SurfRoughB
 value :        9.7950        0.0000        0.0000        0.0000        0.0000
 refine:          True         False         False         False         False

 Instrument Parameters:
 name  : I(L2)/I(L1)        Lam1        Lam2    Polariz.        SH/L           U           V           W           X
 value :    0.500000    1.540596    1.544493    0.700000    0.033665   64.702845 -100.050207   40.070863    3.976716
 refine:       False                               False       False        True       False        True        True

 name  :           Y           Z        Zero
 value :    9.827347    0.000000    0.060273
 refine:       False       False        True

 Background function: chebyschev-1 Refine? True
 Coefficients:    118.984   -58.222    64.662   -19.408     9.302     0.922    -9.408     4.866     2.639    -7.721     7.924
                   -5.406    -0.099     3.958     1.333     1.205     2.993     4.113
 Fixed background file: ; mult: 1.000  Refine? False

 Refinement results:
---------------------------------------------------------------------------------------------------------------------------------------
 Number of function calls: 18 No. of observations: 12001 No. of parameters: 35 User rejected: 0 Sp. gp. extinct: 0
 Refinement time =    2.748s,    0.550s/cycle, for 5 cycles
 wR =    9.90%, chi**2 =      38069.5, GOF =   1.78
----------------------------------------------------------------------------------------------------------------------------------
Parameters generated by constraints

 name  :          0::A0
 value :        0.04284
 sig   :        0.00000 

 Phases:
 Result for phase: BiFeO3
=======================================================================================================================================
 Reciprocal metric tensor: 
  names :            A11            A22            A33            A12            A13            A23
  values:    0.042841413    0.042841413    0.005209452    0.042841413    0.000000000    0.000000000
  esds  :    0.000000898                   0.000000099                                             
 New unit cell:
  names :           a           b           c       alpha        beta       gamma      Volume
  values:    5.578757    5.578757   13.854919     90.0000     90.0000    120.0000     373.430
  esds  :    0.000097                0.000131                                           0.009

 Atoms:
   name      x         y         z      frac   Uiso     U11     U22     U33     U12     U13     U23
---------------------------------------------------------------------------------------------------------------------------------------
    Bi1   Bi+3:
 values:   0.00000   0.00000  -0.00012   1.000 0.00844
 sig   :                                       0.00011 
    Fe1   Fe+3:
 values:   0.00000   0.00000   0.22146   1.000 0.00329
 sig   :                       0.00010         0.00043 
     O1    O-2:
 values:   0.44012  -0.00355   0.95632   1.000 0.00339
 sig   :   0.00091   0.00087   0.00028         0.00140 

 Density: 8.3462 g/cm**3

 Phase: BiFeO3 in histogram: PWDR Nd2p5_850.xye
=======================================================================================================================================
 Final refinement RF, RF^2 = 1.61%, 3.74% on 76 reflections
 Durbin-Watson statistic = 0.662
 Bragg intensity sum = 2.71e+06
 March-Dollase PO:     0.9548, sig     0.0014

 Size model:      uniaxial equatorial:    10.00000, sig:1535573.0640 axial:      0.2991, sig:  0.0228 LG mix coeff.:      1.0000

 Histogram: PWDR Nd2p5_850.xye histogram Id: 0
=======================================================================================================================================
 PWDR histogram weight factor = 1.000
 Final refinement wR = 9.90% on 12001 observations in this histogram
 Other residuals: R = 7.54%, R-bkg = 7.31%, wR-bkg = 9.90% wRmin = 5.56%
 Instrument type: Bragg-Brentano

 Resonant form factors:(ref: D.T. Cromer & D.A. Liberman (1981), Acta Cryst. A37, 267-268.)
 Element:     Bi+3     Fe+3      O-2
 f'     :   -4.013   -1.134    0.049
 f"     :    8.927    3.198    0.032

 Sample Parameters:
 names :         Scale         Shift  Transparency    SurfRoughA    SurfRoughB
 values:        9.8378        0.0000        0.0000        0.0000        0.0000
 sig   :        0.0190                                                        

 Instrument Parameters:
 names : I(L2)/I(L1)    Polariz.        SH/L           U           V           W           X           Y           Z
 value :    0.500000    0.700000    0.033665   60.806550 -100.050207   40.566997    3.787331    9.827347    0.000000
 sig   :                                        0.659587                0.380162    0.152480                        

 Instrument Parameters:
 names :        Zero
 value :    0.062398
 sig   :    0.000333

 Background function: chebyschev-1
 value :      118.4    -58.63     64.41    -19.81     9.263    0.6086    -9.455     4.305     2.624    -7.823     7.273    -5.078   -0.1847     3.146     1.511     0.647     3.021     4.036
 sig   :     0.3534    0.6211    0.5493    0.5304    0.5156    0.5124    0.5051    0.5021    0.4886    0.4782    0.4683    0.4593    0.4388    0.4308    0.4046     0.409    0.3414    0.3314
 Background sums: empirical 1.16e+06, Debye 0, peaks 0, Total 1.16e+06
