Repository: anuarmincache/rie-agent

## Overview

**rie-agent** combines [GSAS-II](https://github.com/AdvancedPhotonSource/GSAS-II) numerical refinement with a constrained planning layer. The refinement engine computes the parameters; deterministic checks evaluate whether a stage is acceptable. An optional local LLM proposes remediation actions but does **not** decide numerical validity.

The primary research context is Nd-substituted BiFeO₃ powder diffraction. The codebase is being developed and benchmarked; it is **not** a validated turnkey refinement service.

File: results/try_size_eq10.lst
********************************************************************************
   General Structure Analysis System-II Crystal Structure Refinement
              by Robert B. Von Dreele & Brian H. Toby
                Argonne National Laboratory(C), 2010
 This product includes software developed by the UChicago Argonne, LLC,
            as Operator of Argonne National Laboratory.
                          Please cite:
   B.H. Toby & R.B. Von Dreele, J. Appl. Cryst. 46, 544-549 (2013)
********************************************************************************
 Least squares controls:
 Refinement type: analytic Hessian
 Maximum number of cycles: 8
 Regularize hydrogens (if any): False
 Initial shift factor: 1.000

 Phases:

 Phase name: BiFeO3
=======================================================================================================================================

 X-ray scattering factors:
   Symbol     fa                                      fb                                      fc
---------------------------------------------------------------------------------------------------
 Bi+3      21.80530  19.50260  19.10530   7.10295   1.23560   6.24149   0.47000  20.31850  12.47110
 Fe+3      11.17640   7.38630   3.39480   0.07240   4.61470   0.30050  11.67290  38.55660   0.97070
 O-2        3.76936   2.53342   1.91579   1.55094  15.07970   6.30430  40.34450   0.31291   0.22789

 Electron scattering factors:
   Symbol     fa                                                fb
---------------------------------------------------------------------------------------------------
 Bi         0.35300   1.52580   3.58150   4.55320   3.07140   0.06610   0.63240   3.59060  15.99620  57.57600
 Fe         0.19290   0.82390   1.86890   2.36940   1.90600   0.10870   1.08060   4.76370  22.85000  76.73090
 O          0.03650   0.17290   0.58050   0.88140   0.31210   0.06520   0.61840   2.94490   9.62980  28.21940

 Neutron scattering factors:
   Symbol   isotope       mass       b       resonant terms
---------------------------------------------------------------------------------------------------
 Bi+3    Nat. Abund.    208.980    0.852
 Fe+3    Nat. Abund.     55.847    0.945
 O-2     Nat. Abund.     15.999    0.580

 Space Group: R 3 c
 The lattice is noncentrosymmetric R-centered trigonal
 The Laue symmetry is 3m1
 The lattice point group is 3m
 Multiplicity of a general site is 18
 The location of the origin is arbitrary in z
 
 The equivalent positions are:

 (0,0,0; 2/3,1/3,1/3; 1/3,2/3,2/3)+

 ( 1)     X,     Y,     Z 
 ( 2)    -Y,   X-Y,     Z 
 ( 3)   Y-X,    -X,     Z 
 ( 4)   Y-X,     Y, 1/2+Z 
 ( 5)    -Y,    -X, 1/2+Z 
 ( 6)     X,   X-Y, 1/2+Z 

 Atoms:
   name    type  refine?   x         y         z      frac site sym  mult I/A   Uiso     U11     U22     U33     U12     U13     U23
---------------------------------------------------------------------------------------------------------------------------------------
    Bi1   Bi+3      U   0.00000   0.00000  -0.00012   1.000      3    6    I 0.00843                                                
    Fe1   Fe+3     XU   0.00000   0.00000   0.22116   1.000      3    6    I 0.00258                                                
     O1    O-2     XU   0.43943  -0.00466   0.95699   1.000      1   18    I 0.00431                                                

 Unit cell: a = 5.57862 b = 5.57862 c = 13.85490 alpha = 90.000 beta = 90.000 gamma = 120.000 volume = 373.411 Refine? True

 Phase: BiFeO3 in histogram: PWDR Nd2p5_850.xye
=======================================================================================================================================
 Phase fraction  :          1 Refine? False
 Extinction coeff:     0.0000 Refine? False
 March-Dollase PO:     0.9766 Refine? True Axis: 0 0 1

 Size model    :  uniaxial equatorial:      10.000 Refine? False axial:       0.300 Refine? True
	 LG mixing coeff.:       1.0000 Refine? False

 Mustrain model: isotropic equatorial:      1000.0 Refine? False
	 LG mixing coeff.:      1.0000 Refine? False

 Hydrostatic/elastic strain:
 names :         D11         D33
 values:           0           0
 refine:       False       False

 Histogram: PWDR Nd2p5_850.xye histogram Id: 0
=======================================================================================================================================
 Instrument type: Bragg-Brentano
 Histogram limits:    10.00 deg to   130.00 deg

 Sample Parameters:
 Goniometer omega = 0.00, chi = 0.00, phi = 0.00
 name  :         Scale         Shift  Transparency    SurfRoughA    SurfRoughB
 value :        9.7950        0.0000        0.0000        0.0000        0.0000
 refine:          True         False         False         False         False

 Instrument Parameters:
 name  : I(L2)/I(L1)        Lam1        Lam2    Polariz.        SH/L           U           V           W           X
 value :    0.500000    1.540596    1.544493    0.700000    0.033665   64.702845 -100.050207   40.070863    3.976716
 refine:       False                               False       False        True       False        True       False

 name  :           Y           Z        Zero
 value :    9.827347    0.000000    0.060273
 refine:       False       False        True

 Background function: chebyschev-1 Refine? True
 Coefficients:    118.984   -58.222    64.662   -19.408     9.302     0.922    -9.408     4.866     2.639    -7.721     7.924
                   -5.406    -0.099     3.958     1.333     1.205     2.993     4.113
 Fixed background file: ; mult: 1.000  Refine? False

 Refinement results:
---------------------------------------------------------------------------------------------------------------------------------------
 Number of function calls: 7 No. of observations: 12001 No. of parameters: 33 User rejected: 0 Sp. gp. extinct: 0
 Refinement time =    1.146s,    0.382s/cycle, for 3 cycles
 wR =    9.85%, chi**2 =      37716.5, GOF =   1.78
----------------------------------------------------------------------------------------------------------------------------------
Parameters generated by constraints

 name  :          0::A0
 value :        0.04284
 sig   :        0.00000 

 Phases:
 Result for phase: BiFeO3
=======================================================================================================================================
 Reciprocal metric tensor: 
  names :            A11            A22            A33            A12            A13            A23
  values:    0.042842517    0.042842517    0.005209513    0.042842517    0.000000000    0.000000000
  esds  :    0.000000874                   0.000000098                                             
 New unit cell:
  names :           a           b           c       alpha        beta       gamma      Volume
  values:    5.578685    5.578685   13.854838     90.0000     90.0000    120.0000     373.419
  esds  :    0.000095                0.000131                                           0.009

 Atoms:
   name      x         y         z      frac   Uiso     U11     U22     U33     U12     U13     U23
---------------------------------------------------------------------------------------------------------------------------------------
    Bi1   Bi+3:
 values:   0.00000   0.00000  -0.00012   1.000 0.00845
 sig   :                                       0.00011 
    Fe1   Fe+3:
 values:   0.00000   0.00000   0.22131   1.000 0.00265
 sig   :                       0.00010         0.00042 
     O1    O-2:
 values:   0.44078  -0.00305   0.95653   1.000 0.00354
 sig   :   0.00091   0.00086   0.00028         0.00140 

 Density: 8.3465 g/cm**3

 Phase: BiFeO3 in histogram: PWDR Nd2p5_850.xye
=======================================================================================================================================
 Final refinement RF, RF^2 = 1.66%, 3.66% on 76 reflections
 Durbin-Watson statistic = 0.667
 Bragg intensity sum = 2.71e+06
 March-Dollase PO:     0.9602, sig     0.0012

 Size model:      uniaxial equatorial:    10.00000 axial:      0.2784, sig:  0.0069 LG mix coeff.:      1.0000

 Histogram: PWDR Nd2p5_850.xye histogram Id: 0
=======================================================================================================================================
 PWDR histogram weight factor = 1.000
 Final refinement wR = 9.85% on 12001 observations in this histogram
 Other residuals: R = 7.52%, R-bkg = 7.28%, wR-bkg = 9.85% wRmin = 5.56%
 Instrument type: Bragg-Brentano

 Resonant form factors:(ref: D.T. Cromer & D.A. Liberman (1981), Acta Cryst. A37, 267-268.)
 Element:     Bi+3     Fe+3      O-2
 f'     :   -4.013   -1.134    0.049
 f"     :    8.927    3.198    0.032

 Sample Parameters:
 names :         Scale         Shift  Transparency    SurfRoughA    SurfRoughB
 values:        9.8614        0.0000        0.0000        0.0000        0.0000
 sig   :        0.0189                                                        

 Instrument Parameters:
 names : I(L2)/I(L1)    Polariz.        SH/L           U           V           W           X           Y           Z
 value :    0.500000    0.700000    0.033665   59.031093 -100.050207   37.487300    3.976716    9.827347    0.000000
 sig   :                                        0.495905                0.282962                                    

 Instrument Parameters:
 names :        Zero
 value :    0.061641
 sig   :    0.000322

 Background function: chebyschev-1
 value :      117.9    -58.37     64.75    -20.15      9.65    0.6175    -9.459     4.861     2.376    -7.593     7.647    -5.347  -0.06718     3.424     1.106    0.8289     2.703     3.771
 sig   :     0.3484    0.6179    0.5462    0.5274    0.5123    0.5097    0.5026    0.4988    0.4861    0.4756    0.4654    0.4566    0.4365    0.4284    0.4013    0.4066     0.339    0.3296
 Background sums: empirical 1.15e+06, Debye 0, peaks 0, Total 1.15e+06

File: results/try_size_eq2.lst
********************************************************************************
   General Structure Analysis System-II Crystal Structure Refinement
              by Robert B. Von Dreele & Brian H. Toby
                Argonne National Laboratory(C), 2010
 This product includes software developed by the UChicago Argonne, LLC,
            as Operator of Argonne National Laboratory.
                          Please cite:
   B.H. Toby & R.B. Von Dreele, J. Appl. Cryst. 46, 544-549 (2013)
********************************************************************************
 Least squares controls:
 Refinement type: analytic Hessian
 Maximum number of cycles: 8
 Regularize hydrogens (if any): False
 Initial shift factor: 1.000

 Phases:

 Phase name: BiFeO3
=======================================================================================================================================

 X-ray scattering factors:
   Symbol     fa                                      fb                                      fc
---------------------------------------------------------------------------------------------------
 Bi+3      21.80530  19.50260  19.10530   7.10295   1.23560   6.24149   0.47000  20.31850  12.47110
 Fe+3      11.17640   7.38630   3.39480   0.07240   4.61470   0.30050  11.67290  38.55660   0.97070
 O-2        3.76936   2.53342   1.91579   1.55094  15.07970   6.30430  40.34450   0.31291   0.22789

 Electron scattering factors:
   Symbol     fa                                                fb
---------------------------------------------------------------------------------------------------
 Bi         0.35300   1.52580   3.58150   4.55320   3.07140   0.06610   0.63240   3.59060  15.99620  57.57600
 Fe         0.19290   0.82390   1.86890   2.36940   1.90600   0.10870   1.08060   4.76370  22.85000  76.73090
 O          0.03650   0.17290   0.58050   0.88140   0.31210   0.06520   0.61840   2.94490   9.62980  28.21940

 Neutron scattering factors:
   Symbol   isotope       mass       b       resonant terms
---------------------------------------------------------------------------------------------------
 Bi+3    Nat. Abund.    208.980    0.852
 Fe+3    Nat. Abund.     55.847    0.945
 O-2     Nat. Abund.     15.999    0.580

 Space Group: R 3 c
 The lattice is noncentrosymmetric R-centered trigonal
 The Laue symmetry is 3m1
 The lattice point group is 3m
 Multiplicity of a general site is 18
 The location of the origin is arbitrary in z
 
 The equivalent positions are:

 (0,0,0; 2/3,1/3,1/3; 1/3,2/3,2/3)+

 ( 1)     X,     Y,     Z 
 ( 2)    -Y,   X-Y,     Z 
 ( 3)   Y-X,    -X,     Z 
 ( 4)   Y-X,     Y, 1/2+Z 
 ( 5)    -Y,    -X, 1/2+Z 
 ( 6)     X,   X-Y, 1/2+Z 

 Atoms:
   name    type  refine?   x         y         z      frac site sym  mult I/A   Uiso     U11     U22     U33     U12     U13     U23
---------------------------------------------------------------------------------------------------------------------------------------
    Bi1   Bi+3      U   0.00000   0.00000  -0.00012   1.000      3    6    I 0.00843                                                
    Fe1   Fe+3     XU   0.00000   0.00000   0.22116   1.000      3    6    I 0.00258                                                
     O1    O-2     XU   0.43943  -0.00466   0.95699   1.000      1   18    I 0.00431                                                

 Unit cell: a = 5.57862 b = 5.57862 c = 13.85490 alpha = 90.000 beta = 90.000 gamma = 120.000 volume = 373.411 Refine? True

 Phase: BiFeO3 in histogram: PWDR Nd2p5_850.xye
=======================================================================================================================================
 Phase fraction  :          1 Refine? False
 Extinction coeff:     0.0000 Refine? False
 March-Dollase PO:     0.9766 Refine? True Axis: 0 0 1

 Size model    :  uniaxial equatorial:       2.000 Refine? False axial:       0.300 Refine? True
	 LG mixing coeff.:       1.0000 Refine? False

 Mustrain model: isotropic equatorial:      1000.0 Refine? False
	 LG mixing coeff.:      1.0000 Refine? False

 Hydrostatic/elastic strain:
 names :         D11         D33
 values:           0           0
 refine:       False       False

 Histogram: PWDR Nd2p5_850.xye histogram Id: 0
=======================================================================================================================================
 Instrument type: Bragg-Brentano
 Histogram limits:    10.00 deg to   130.00 deg

 Sample Parameters:
 Goniometer omega = 0.00, chi = 0.00, phi = 0.00
 name  :         Scale         Shift  Transparency    SurfRoughA    SurfRoughB
 value :        9.7950        0.0000        0.0000        0.0000        0.0000
 refine:          True         False         False         False         False

 Instrument Parameters:
 name  : I(L2)/I(L1)        Lam1        Lam2    Polariz.        SH/L           U           V           W           X
 value :    0.500000    1.540596    1.544493    0.700000    0.033665   64.702845 -100.050207   40.070863    3.976716
 refine:       False                               False       False        True       False        True       False

 name  :           Y           Z        Zero
 value :    9.827347    0.000000    0.060273
 refine:       False       False        True

 Background function: chebyschev-1 Refine? True
 Coefficients:    118.984   -58.222    64.662   -19.408     9.302     0.922    -9.408     4.866     2.639    -7.721     7.924
                   -5.406    -0.099     3.958     1.333     1.205     2.993     4.113
 Fixed background file: ; mult: 1.000  Refine? False

 Refinement results:
---------------------------------------------------------------------------------------------------------------------------------------
 Number of function calls: 7 No. of observations: 12001 No. of parameters: 33 User rejected: 0 Sp. gp. extinct: 0
 Refinement time =    1.105s,    0.368s/cycle, for 3 cycles
 wR =    9.93%, chi**2 =      38315.8, GOF =   1.79
----------------------------------------------------------------------------------------------------------------------------------
Parameters generated by constraints

 name  :          0::A0
 value :        0.04284
 sig   :        0.00000 

 Phases:
 Result for phase: BiFeO3
=======================================================================================================================================
 Reciprocal metric tensor: 
  names :            A11            A22            A33            A12            A13            A23
  values:    0.042842719    0.042842719    0.005209533    0.042842719    0.000000000    0.000000000
  esds  :    0.000000886                   0.000000100                                             
 New unit cell:
  names :           a           b           c       alpha        beta       gamma      Volume
  values:    5.578672    5.578672   13.854810     90.0000     90.0000    120.0000     373.416
  esds  :    0.000096                0.000132                                           0.009

 Atoms:
   name      x         y         z      frac   Uiso     U11     U22     U33     U12     U13     U23
---------------------------------------------------------------------------------------------------------------------------------------
    Bi1   Bi+3:
 values:   0.00000   0.00000  -0.00012   1.000 0.00845
 sig   :                                       0.00011 
    Fe1   Fe+3:
 values:   0.00000   0.00000   0.22128   1.000 0.00256
 sig   :                       0.00010         0.00042 
     O1    O-2:
 values:   0.44090  -0.00291   0.95656   1.000 0.00353
 sig   :   0.00092   0.00087   0.00028         0.00141 

 Density: 8.3466 g/cm**3

 Phase: BiFeO3 in histogram: PWDR Nd2p5_850.xye
=======================================================================================================================================
 Final refinement RF, RF^2 = 1.67%, 3.67% on 76 reflections
 Durbin-Watson statistic = 0.657
 Bragg intensity sum = 2.72e+06
 March-Dollase PO:     0.9613, sig     0.0012

 Size model:      uniaxial equatorial:     2.00000 axial:      0.2688, sig:  0.0063 LG mix coeff.:      1.0000

 Histogram: PWDR Nd2p5_850.xye histogram Id: 0
=======================================================================================================================================
 PWDR histogram weight factor = 1.000
 Final refinement wR = 9.93% on 12001 observations in this histogram
 Other residuals: R = 7.58%, R-bkg = 7.36%, wR-bkg = 9.93% wRmin = 5.56%
 Instrument type: Bragg-Brentano

 Resonant form factors:(ref: D.T. Cromer & D.A. Liberman (1981), Acta Cryst. A37, 267-268.)
 Element:     Bi+3     Fe+3      O-2
 f'     :   -4.013   -1.134    0.049
 f"     :    8.927    3.198    0.032

 Sample Parameters:
 names :         Scale         Shift  Transparency    SurfRoughA    SurfRoughB
 values:        9.8652        0.0000        0.0000        0.0000        0.0000
 sig   :        0.0191                                                        

 Instrument Parameters:
 names : I(L2)/I(L1)    Polariz.        SH/L           U           V           W           X           Y           Z
 value :    0.500000    0.700000    0.033665   57.954361 -100.050207   36.728546    3.976716    9.827347    0.000000
 sig   :                                        0.492073                0.241719                                    

 Instrument Parameters:
 names :        Zero
 value :    0.061471
 sig   :    0.000326

 Background function: chebyschev-1
 value :      117.8    -58.31     64.82    -20.22     9.745    0.6029    -9.453     4.983     2.318    -7.543     7.721      -5.4  -0.03068     3.484     1.028    0.8554     2.668     3.699
 sig   :     0.3509    0.6229    0.5505    0.5315    0.5164    0.5138    0.5066    0.5028      0.49    0.4794    0.4691    0.4603      0.44    0.4318    0.4044    0.4098    0.3419    0.3321
 Background sums: empirical 1.15e+06, Debye 0, peaks 0, Total 1.15e+06

File: results/try_size_eq20.lst
********************************************************************************
   General Structure Analysis System-II Crystal Structure Refinement
              by Robert B. Von Dreele & Brian H. Toby
                Argonne National Laboratory(C), 2010
 This product includes software developed by the UChicago Argonne, LLC,
            as Operator of Argonne National Laboratory.
                          Please cite:
   B.H. Toby & R.B. Von Dreele, J. Appl. Cryst. 46, 544-549 (2013)
********************************************************************************
 Least squares controls:
 Refinement type: analytic Hessian
 Maximum number of cycles: 8
 Regularize hydrogens (if any): False
 Initial shift factor: 1.000

 Phases:

 Phase name: BiFeO3
=======================================================================================================================================

 X-ray scattering factors:
   Symbol     fa                                      fb                                      fc
---------------------------------------------------------------------------------------------------
 Bi+3      21.80530  19.50260  19.10530   7.10295   1.23560   6.24149   0.47000  20.31850  12.47110
 Fe+3      11.17640   7.38630   3.39480   0.07240   4.61470   0.30050  11.67290  38.55660   0.97070
 O-2        3.76936   2.53342   1.91579   1.55094  15.07970   6.30430  40.34450   0.31291   0.22789

 Electron scattering factors:
   Symbol     fa                                                fb
---------------------------------------------------------------------------------------------------
 Bi         0.35300   1.52580   3.58150   4.55320   3.07140   0.06610   0.63240   3.59060  15.99620  57.57600
 Fe         0.19290   0.82390   1.86890   2.36940   1.90600   0.10870   1.08060   4.76370  22.85000  76.73090
 O          0.03650   0.17290   0.58050   0.88140   0.31210   0.06520   0.61840   2.94490   9.62980  28.21940

 Neutron scattering factors:
   Symbol   isotope       mass       b       resonant terms
---------------------------------------------------------------------------------------------------
 Bi+3    Nat. Abund.    208.980    0.852
 Fe+3    Nat. Abund.     55.847    0.945
 O-2     Nat. Abund.     15.999    0.580

 Space Group: R 3 c
 The lattice is noncentrosymmetric R-centered trigonal
 The Laue symmetry is 3m1
 The lattice point group is 3m
 Multiplicity of a general site is 18
 The location of the origin is arbitrary in z
 
 The equivalent positions are:

 (0,0,0; 2/3,1/3,1/3; 1/3,2/3,2/3)+

 ( 1)     X,     Y,     Z 
 ( 2)    -Y,   X-Y,     Z 
 ( 3)   Y-X,    -X,     Z 
 ( 4)   Y-X,     Y, 1/2+Z 
 ( 5)    -Y,    -X, 1/2+Z 
 ( 6)     X,   X-Y, 1/2+Z 

 Atoms:
   name    type  refine?   x         y         z      frac site sym  mult I/A   Uiso     U11     U22     U33     U12     U13     U23
---------------------------------------------------------------------------------------------------------------------------------------
    Bi1   Bi+3      U   0.00000   0.00000  -0.00012   1.000      3    6    I 0.00843                                                
    Fe1   Fe+3     XU   0.00000   0.00000   0.22116   1.000      3    6    I 0.00258                                                
     O1    O-2     XU   0.43943  -0.00466   0.95699   1.000      1   18    I 0.00431                                                

 Unit cell: a = 5.57862 b = 5.57862 c = 13.85490 alpha = 90.000 beta = 90.000 gamma = 120.000 volume = 373.411 Refine? True

 Phase: BiFeO3 in histogram: PWDR Nd2p5_850.xye
=======================================================================================================================================
 Phase fraction  :          1 Refine? False
 Extinction coeff:     0.0000 Refine? False
 March-Dollase PO:     0.9766 Refine? True Axis: 0 0 1

 Size model    :  uniaxial equatorial:      20.000 Refine? False axial:       0.300 Refine? True
	 LG mixing coeff.:       1.0000 Refine? False

 Mustrain model: isotropic equatorial:      1000.0 Refine? False
	 LG mixing coeff.:      1.0000 Refine? False

 Hydrostatic/elastic strain:
 names :         D11         D33
 values:           0           0
 refine:       False       False

 Histogram: PWDR Nd2p5_850.xye histogram Id: 0
=======================================================================================================================================
 Instrument type: Bragg-Brentano
 Histogram limits:    10.00 deg to   130.00 deg

 Sample Parameters:
 Goniometer omega = 0.00, chi = 0.00, phi = 0.00
 name  :         Scale         Shift  Transparency    SurfRoughA    SurfRoughB
 value :        9.7950        0.0000        0.0000        0.0000        0.0000
 refine:          True         False         False         False         False

 Instrument Parameters:
 name  : I(L2)/I(L1)        Lam1        Lam2    Polariz.        SH/L           U           V           W           X
 value :    0.500000    1.540596    1.544493    0.700000    0.033665   64.702845 -100.050207   40.070863    3.976716
 refine:       False                               False       False        True       False        True       False

 name  :           Y           Z        Zero
 value :    9.827347    0.000000    0.060273
 refine:       False       False        True

 Background function: chebyschev-1 Refine? True
 Coefficients:    118.984   -58.222    64.662   -19.408     9.302     0.922    -9.408     4.866     2.639    -7.721     7.924
                   -5.406    -0.099     3.958     1.333     1.205     2.993     4.113
 Fixed background file: ; mult: 1.000  Refine? False

 Refinement results:
---------------------------------------------------------------------------------------------------------------------------------------
 Number of function calls: 7 No. of observations: 12001 No. of parameters: 33 User rejected: 0 Sp. gp. extinct: 0
 Refinement time =    1.081s,    0.360s/cycle, for 3 cycles
 wR =    9.84%, chi**2 =      37647.1, GOF =   1.77
----------------------------------------------------------------------------------------------------------------------------------
Parameters generated by constraints

 name  :          0::A0
 value :        0.04284
 sig   :        0.00000 

 Phases:
 Result for phase: BiFeO3
=======================================================================================================================================
 Reciprocal metric tensor: 
  names :            A11            A22            A33            A12            A13            A23
  values:    0.042842486    0.042842486    0.005209510    0.042842486    0.000000000    0.000000000
  esds  :    0.000000873                   0.000000098                                             
 New unit cell:
  names :           a           b           c       alpha        beta       gamma      Volume
  values:    5.578688    5.578688   13.854842     90.0000     90.0000    120.0000     373.419
  esds  :    0.000095                0.000131                                           0.009

 Atoms:
   name      x         y         z      frac   Uiso     U11     U22     U33     U12     U13     U23
---------------------------------------------------------------------------------------------------------------------------------------
    Bi1   Bi+3:
 values:   0.00000   0.00000  -0.00012   1.000 0.00845
 sig   :                                       0.00011 
    Fe1   Fe+3:
 values:   0.00000   0.00000   0.22131   1.000 0.00267
 sig   :                       0.00010         0.00042 
     O1    O-2:
 values:   0.44075  -0.00307   0.95653   1.000 0.00355
 sig   :   0.00091   0.00086   0.00028         0.00139 

 Density: 8.3465 g/cm**3

 Phase: BiFeO3 in histogram: PWDR Nd2p5_850.xye
=======================================================================================================================================
 Final refinement RF, RF^2 = 1.66%, 3.66% on 76 reflections
 Durbin-Watson statistic = 0.668
 Bragg intensity sum = 2.71e+06
 March-Dollase PO:     0.9601, sig     0.0012

 Size model:      uniaxial equatorial:    10.00000 axial:      0.2800, sig:  0.0070 LG mix coeff.:      1.0000

 Histogram: PWDR Nd2p5_850.xye histogram Id: 0
=======================================================================================================================================
 PWDR histogram weight factor = 1.000
 Final refinement wR = 9.84% on 12001 observations in this histogram
 Other residuals: R = 7.51%, R-bkg = 7.28%, wR-bkg = 9.84% wRmin = 5.56%
 Instrument type: Bragg-Brentano

 Resonant form factors:(ref: D.T. Cromer & D.A. Liberman (1981), Acta Cryst. A37, 267-268.)
 Element:     Bi+3     Fe+3      O-2
 f'     :   -4.013   -1.134    0.049
 f"     :    8.927    3.198    0.032

 Sample Parameters:
 names :         Scale         Shift  Transparency    SurfRoughA    SurfRoughB
 values:        9.8609        0.0000        0.0000        0.0000        0.0000
 sig   :        0.0189                                                        

 Instrument Parameters:
 names : I(L2)/I(L1)    Polariz.        SH/L           U           V           W           X           Y           Z
 value :    0.500000    0.700000    0.033665   59.130201 -100.050207   37.582318    3.976716    9.827347    0.000000
 sig   :                                        0.495107                0.282648                                    

 Instrument Parameters:
 names :        Zero
 value :    0.061665
 sig   :    0.000321

 Background function: chebyschev-1
 value :      117.9    -58.38     64.74    -20.14     9.638    0.6179    -9.459     4.844     2.383    -7.601     7.636    -5.341  -0.07066     3.417     1.117    0.8243     2.711     3.779
 sig   :     0.3481    0.6173    0.5457     0.527    0.5119    0.5092    0.5021    0.4983    0.4857    0.4751     0.465    0.4562    0.4361     0.428    0.4009    0.4062    0.3387    0.3293
 Background sums: empirical 1.15e+06, Debye 0, peaks 0, Total 1.15e+06

File: results/try_size_eq5.lst
********************************************************************************
   General Structure Analysis System-II Crystal Structure Refinement
              by Robert B. Von Dreele & Brian H. Toby
                Argonne National Laboratory(C), 2010
 This product includes software developed by the UChicago Argonne, LLC,
            as Operator of Argonne National Laboratory.
                          Please cite:
   B.H. Toby & R.B. Von Dreele, J. Appl. Cryst. 46, 544-549 (2013)
********************************************************************************
 Least squares controls:
 Refinement type: analytic Hessian
 Maximum number of cycles: 8
 Regularize hydrogens (if any): False
 Initial shift factor: 1.000

 Phases:

 Phase name: BiFeO3
=======================================================================================================================================

 X-ray scattering factors:
   Symbol     fa                                      fb                                      fc
---------------------------------------------------------------------------------------------------
 Bi+3      21.80530  19.50260  19.10530   7.10295   1.23560   6.24149   0.47000  20.31850  12.47110
 Fe+3      11.17640   7.38630   3.39480   0.07240   4.61470   0.30050  11.67290  38.55660   0.97070
 O-2        3.76936   2.53342   1.91579   1.55094  15.07970   6.30430  40.34450   0.31291   0.22789

 Electron scattering factors:
   Symbol     fa                                                fb
---------------------------------------------------------------------------------------------------
 Bi         0.35300   1.52580   3.58150   4.55320   3.07140   0.06610   0.63240   3.59060  15.99620  57.57600
 Fe         0.19290   0.82390   1.86890   2.36940   1.90600   0.10870   1.08060   4.76370  22.85000  76.73090
 O          0.03650   0.17290   0.58050   0.88140   0.31210   0.06520   0.61840   2.94490   9.62980  28.21940

 Neutron scattering factors:
   Symbol   isotope       mass       b       resonant terms
---------------------------------------------------------------------------------------------------
 Bi+3    Nat. Abund.    208.980    0.852
 Fe+3    Nat. Abund.     55.847    0.945
 O-2     Nat. Abund.     15.999    0.580

 Space Group: R 3 c
 The lattice is noncentrosymmetric R-centered trigonal
 The Laue symmetry is 3m1
 The lattice point group is 3m
 Multiplicity of a general site is 18
 The location of the origin is arbitrary in z
 
 The equivalent positions are:

 (0,0,0; 2/3,1/3,1/3; 1/3,2/3,2/3)+

 ( 1)     X,     Y,     Z 
 ( 2)    -Y,   X-Y,     Z 
 ( 3)   Y-X,    -X,     Z 
 ( 4)   Y-X,     Y, 1/2+Z 
 ( 5)    -Y,    -X, 1/2+Z 
 ( 6)     X,   X-Y, 1/2+Z 

 Atoms:
   name    type  refine?   x         y         z      frac site sym  mult I/A   Uiso     U11     U22     U33     U12     U13     U23
---------------------------------------------------------------------------------------------------------------------------------------
    Bi1   Bi+3      U   0.00000   0.00000  -0.00012   1.000      3    6    I 0.00843                                                
    Fe1   Fe+3     XU   0.00000   0.00000   0.22116   1.000      3    6    I 0.00258                                                
     O1    O-2     XU   0.43943  -0.00466   0.95699   1.000      1   18    I 0.00431                                                

 Unit cell: a = 5.57862 b = 5.57862 c = 13.85490 alpha = 90.000 beta = 90.000 gamma = 120.000 volume = 373.411 Refine? True

 Phase: BiFeO3 in histogram: PWDR Nd2p5_850.xye
=======================================================================================================================================
 Phase fraction  :          1 Refine? False
 Extinction coeff:     0.0000 Refine? False
 March-Dollase PO:     0.9766 Refine? True Axis: 0 0 1

 Size model    :  uniaxial equatorial:       5.000 Refine? False axial:       0.300 Refine? True
	 LG mixing coeff.:       1.0000 Refine? False

 Mustrain model: isotropic equatorial:      1000.0 Refine? False
	 LG mixing coeff.:      1.0000 Refine? False

 Hydrostatic/elastic strain:
 names :         D11         D33
 values:           0           0
 refine:       False       False

 Histogram: PWDR Nd2p5_850.xye histogram Id: 0
=======================================================================================================================================
 Instrument type: Bragg-Brentano
 Histogram limits:    10.00 deg to   130.00 deg

 Sample Parameters:
 Goniometer omega = 0.00, chi = 0.00, phi = 0.00
 name  :         Scale         Shift  Transparency    SurfRoughA    SurfRoughB
 value :        9.7950        0.0000        0.0000        0.0000        0.0000
 refine:          True         False         False         False         False

 Instrument Parameters:
 name  : I(L2)/I(L1)        Lam1        Lam2    Polariz.        SH/L           U           V           W           X
 value :    0.500000    1.540596    1.544493    0.700000    0.033665   64.702845 -100.050207   40.070863    3.976716
 refine:       False                               False       False        True       False        True       False

 name  :           Y           Z        Zero
 value :    9.827347    0.000000    0.060273
 refine:       False       False        True

 Background function: chebyschev-1 Refine? True
 Coefficients:    118.984   -58.222    64.662   -19.408     9.302     0.922    -9.408     4.866     2.639    -7.721     7.924
                   -5.406    -0.099     3.958     1.333     1.205     2.993     4.113
 Fixed background file: ; mult: 1.000  Refine? False

 Refinement results:
---------------------------------------------------------------------------------------------------------------------------------------
 Number of function calls: 7 No. of observations: 12001 No. of parameters: 33 User rejected: 0 Sp. gp. extinct: 0
 Refinement time =    1.153s,    0.384s/cycle, for 3 cycles
 wR =    9.87%, chi**2 =      37856.4, GOF =   1.78
----------------------------------------------------------------------------------------------------------------------------------
Parameters generated by constraints

 name  :          0::A0
 value :        0.04284
 sig   :        0.00000 

 Phases:
 Result for phase: BiFeO3
=======================================================================================================================================
 Reciprocal metric tensor: 
  names :            A11            A22            A33            A12            A13            A23
  values:    0.042842588    0.042842588    0.005209519    0.042842588    0.000000000    0.000000000
  esds  :    0.000000876                   0.000000099                                             
 New unit cell:
  names :           a           b           c       alpha        beta       gamma      Volume
  values:    5.578681    5.578681   13.854829     90.0000     90.0000    120.0000     373.418
  esds  :    0.000095                0.000131                                           0.009

 Atoms:
   name      x         y         z      frac   Uiso     U11     U22     U33     U12     U13     U23
---------------------------------------------------------------------------------------------------------------------------------------
    Bi1   Bi+3:
 values:   0.00000   0.00000  -0.00012   1.000 0.00845
 sig   :                                       0.00011 
    Fe1   Fe+3:
 values:   0.00000   0.00000   0.22130   1.000 0.00263
 sig   :                       0.00010         0.00042 
     O1    O-2:
 values:   0.44082  -0.00300   0.95654   1.000 0.00353
 sig   :   0.00091   0.00087   0.00028         0.00140 

 Density: 8.3465 g/cm**3

 Phase: BiFeO3 in histogram: PWDR Nd2p5_850.xye
=======================================================================================================================================
 Final refinement RF, RF^2 = 1.66%, 3.66% on 76 reflections
 Durbin-Watson statistic = 0.665
 Bragg intensity sum = 2.71e+06
 March-Dollase PO:     0.9604, sig     0.0012

 Size model:      uniaxial equatorial:     5.00000 axial:      0.2756, sig:  0.0068 LG mix coeff.:      1.0000

 Histogram: PWDR Nd2p5_850.xye histogram Id: 0
=======================================================================================================================================
 PWDR histogram weight factor = 1.000
 Final refinement wR = 9.87% on 12001 observations in this histogram
 Other residuals: R = 7.53%, R-bkg = 7.30%, wR-bkg = 9.87% wRmin = 5.56%
 Instrument type: Bragg-Brentano

 Resonant form factors:(ref: D.T. Cromer & D.A. Liberman (1981), Acta Cryst. A37, 267-268.)
 Element:     Bi+3     Fe+3      O-2
 f'     :   -4.013   -1.134    0.049
 f"     :    8.927    3.198    0.032

 Sample Parameters:
 names :         Scale         Shift  Transparency    SurfRoughA    SurfRoughB
 values:        9.8624        0.0000        0.0000        0.0000        0.0000
 sig   :        0.0190                                                        

 Instrument Parameters:
 names : I(L2)/I(L1)    Polariz.        SH/L           U           V           W           X           Y           Z
 value :    0.500000    0.700000    0.033665   58.809454 -100.050207   37.301508    3.976716    9.827347    0.000000
 sig   :                                        0.497527                0.283478                                    

 Instrument Parameters:
 names :        Zero
 value :    0.061591
 sig   :    0.000323

 Background function: chebyschev-1
 value :      117.9    -58.36     64.76    -20.17     9.674    0.6152    -9.459     4.893     2.361    -7.579     7.666     -5.36  -0.05964      3.44     1.084    0.8368     2.689     3.754
 sig   :      0.349     0.619    0.5472    0.5284    0.5133    0.5107    0.5035    0.4997     0.487    0.4765    0.4663    0.4575    0.4374    0.4292     0.402    0.4073    0.3397    0.3302
 Background sums: empirical 1.15e+06, Debye 0, peaks 0, Total 1.15e+06
