Repository: anuarmincache/rie-agent

## Overview

**rie-agent** combines [GSAS-II](https://github.com/AdvancedPhotonSource/GSAS-II) numerical refinement with a constrained planning layer. The refinement engine computes the parameters; deterministic checks evaluate whether a stage is acceptable. An optional local LLM proposes remediation actions but does **not** decide numerical validity.

The primary research context is Nd-substituted BiFeO₃ powder diffraction. The codebase is being developed and benchmarked; it is **not** a validated turnkey refinement service.

File: results/try_size_eq50.lst
********************************************************************************
   General Structure Analysis System-II Crystal Structure Refinement
              by Robert B. Von Dreele & Brian H. Toby
                Argonne National Laboratory(C), 2010
 This product includes software developed by the UChicago Argonne, LLC,
            as Operator of Argonne National Laboratory.
                          Please cite:
   B.H. Toby & R.B. Von Dreele, J. Appl. Cryst. 46, 544-549 (2013)
********************************************************************************
 Least squares controls:
 Refinement type: analytic Hessian
 Maximum number of cycles: 8
 Regularize hydrogens (if any): False
 Initial shift factor: 1.000

 Phases:

 Phase name: BiFeO3
=======================================================================================================================================

 X-ray scattering factors:
   Symbol     fa                                      fb                                      fc
---------------------------------------------------------------------------------------------------
 Bi+3      21.80530  19.50260  19.10530   7.10295   1.23560   6.24149   0.47000  20.31850  12.47110
 Fe+3      11.17640   7.38630   3.39480   0.07240   4.61470   0.30050  11.67290  38.55660   0.97070
 O-2        3.76936   2.53342   1.91579   1.55094  15.07970   6.30430  40.34450   0.31291   0.22789

 Electron scattering factors:
   Symbol     fa                                                fb
---------------------------------------------------------------------------------------------------
 Bi         0.35300   1.52580   3.58150   4.55320   3.07140   0.06610   0.63240   3.59060  15.99620  57.57600
 Fe         0.19290   0.82390   1.86890   2.36940   1.90600   0.10870   1.08060   4.76370  22.85000  76.73090
 O          0.03650   0.17290   0.58050   0.88140   0.31210   0.06520   0.61840   2.94490   9.62980  28.21940

 Neutron scattering factors:
   Symbol   isotope       mass       b       resonant terms
---------------------------------------------------------------------------------------------------
 Bi+3    Nat. Abund.    208.980    0.852
 Fe+3    Nat. Abund.     55.847    0.945
 O-2     Nat. Abund.     15.999    0.580

 Space Group: R 3 c
 The lattice is noncentrosymmetric R-centered trigonal
 The Laue symmetry is 3m1
 The lattice point group is 3m
 Multiplicity of a general site is 18
 The location of the origin is arbitrary in z
 
 The equivalent positions are:

 (0,0,0; 2/3,1/3,1/3; 1/3,2/3,2/3)+

 ( 1)     X,     Y,     Z 
 ( 2)    -Y,   X-Y,     Z 
 ( 3)   Y-X,    -X,     Z 
 ( 4)   Y-X,     Y, 1/2+Z 
 ( 5)    -Y,    -X, 1/2+Z 
 ( 6)     X,   X-Y, 1/2+Z 

 Atoms:
   name    type  refine?   x         y         z      frac site sym  mult I/A   Uiso     U11     U22     U33     U12     U13     U23
---------------------------------------------------------------------------------------------------------------------------------------
    Bi1   Bi+3      U   0.00000   0.00000  -0.00012   1.000      3    6    I 0.00843                                                
    Fe1   Fe+3     XU   0.00000   0.00000   0.22116   1.000      3    6    I 0.00258                                                
     O1    O-2     XU   0.43943  -0.00466   0.95699   1.000      1   18    I 0.00431                                                

 Unit cell: a = 5.57862 b = 5.57862 c = 13.85490 alpha = 90.000 beta = 90.000 gamma = 120.000 volume = 373.411 Refine? True

 Phase: BiFeO3 in histogram: PWDR Nd2p5_850.xye
=======================================================================================================================================
 Phase fraction  :          1 Refine? False
 Extinction coeff:     0.0000 Refine? False
 March-Dollase PO:     0.9766 Refine? True Axis: 0 0 1

 Size model    :  uniaxial equatorial:      50.000 Refine? False axial:       0.300 Refine? True
	 LG mixing coeff.:       1.0000 Refine? False

 Mustrain model: isotropic equatorial:      1000.0 Refine? False
	 LG mixing coeff.:      1.0000 Refine? False

 Hydrostatic/elastic strain:
 names :         D11         D33
 values:           0           0
 refine:       False       False

 Histogram: PWDR Nd2p5_850.xye histogram Id: 0
=======================================================================================================================================
 Instrument type: Bragg-Brentano
 Histogram limits:    10.00 deg to   130.00 deg

 Sample Parameters:
 Goniometer omega = 0.00, chi = 0.00, phi = 0.00
 name  :         Scale         Shift  Transparency    SurfRoughA    SurfRoughB
 value :        9.7950        0.0000        0.0000        0.0000        0.0000
 refine:          True         False         False         False         False

 Instrument Parameters:
 name  : I(L2)/I(L1)        Lam1        Lam2    Polariz.        SH/L           U           V           W           X
 value :    0.500000    1.540596    1.544493    0.700000    0.033665   64.702845 -100.050207   40.070863    3.976716
 refine:       False                               False       False        True       False        True       False

 name  :           Y           Z        Zero
 value :    9.827347    0.000000    0.060273
 refine:       False       False        True

 Background function: chebyschev-1 Refine? True
 Coefficients:    118.984   -58.222    64.662   -19.408     9.302     0.922    -9.408     4.866     2.639    -7.721     7.924
                   -5.406    -0.099     3.958     1.333     1.205     2.993     4.113
 Fixed background file: ; mult: 1.000  Refine? False

 Refinement results:
---------------------------------------------------------------------------------------------------------------------------------------
 Number of function calls: 7 No. of observations: 12001 No. of parameters: 33 User rejected: 0 Sp. gp. extinct: 0
 Refinement time =    1.158s,    0.386s/cycle, for 3 cycles
 wR =    9.84%, chi**2 =      37606.6, GOF =   1.77
----------------------------------------------------------------------------------------------------------------------------------
Parameters generated by constraints

 name  :          0::A0
 value :        0.04284
 sig   :        0.00000 

 Phases:
 Result for phase: BiFeO3
=======================================================================================================================================
 Reciprocal metric tensor: 
  names :            A11            A22            A33            A12            A13            A23
  values:    0.042842462    0.042842462    0.005209507    0.042842462    0.000000000    0.000000000
  esds  :    0.000000872                   0.000000098                                             
 New unit cell:
  names :           a           b           c       alpha        beta       gamma      Volume
  values:    5.578689    5.578689   13.854846     90.0000     90.0000    120.0000     373.419
  esds  :    0.000095                0.000130                                           0.009

 Atoms:
   name      x         y         z      frac   Uiso     U11     U22     U33     U12     U13     U23
---------------------------------------------------------------------------------------------------------------------------------------
    Bi1   Bi+3:
 values:   0.00000   0.00000  -0.00012   1.000 0.00845
 sig   :                                       0.00011 
    Fe1   Fe+3:
 values:   0.00000   0.00000   0.22132   1.000 0.00268
 sig   :                       0.00010         0.00042 
     O1    O-2:
 values:   0.44074  -0.00308   0.95652   1.000 0.00355
 sig   :   0.00091   0.00086   0.00028         0.00139 

 Density: 8.3465 g/cm**3

 Phase: BiFeO3 in histogram: PWDR Nd2p5_850.xye
=======================================================================================================================================
 Final refinement RF, RF^2 = 1.66%, 3.66% on 76 reflections
 Durbin-Watson statistic = 0.669
 Bragg intensity sum = 2.71e+06
 March-Dollase PO:     0.9600, sig     0.0012

 Size model:      uniaxial equatorial:    10.00000 axial:      0.2810, sig:  0.0070 LG mix coeff.:      1.0000

 Histogram: PWDR Nd2p5_850.xye histogram Id: 0
=======================================================================================================================================
 PWDR histogram weight factor = 1.000
 Final refinement wR = 9.84% on 12001 observations in this histogram
 Other residuals: R = 7.51%, R-bkg = 7.27%, wR-bkg = 9.84% wRmin = 5.56%
 Instrument type: Bragg-Brentano

 Resonant form factors:(ref: D.T. Cromer & D.A. Liberman (1981), Acta Cryst. A37, 267-268.)
 Element:     Bi+3     Fe+3      O-2
 f'     :   -4.013   -1.134    0.049
 f"     :    8.927    3.198    0.032

 Sample Parameters:
 names :         Scale         Shift  Transparency    SurfRoughA    SurfRoughB
 values:        9.8606        0.0000        0.0000        0.0000        0.0000
 sig   :        0.0189                                                        

 Instrument Parameters:
 names : I(L2)/I(L1)    Polariz.        SH/L           U           V           W           X           Y           Z
 value :    0.500000    0.700000    0.033665   59.185673 -100.050207   37.640084    3.976716    9.827347    0.000000
 sig   :                                        0.494640                0.282448                                    

 Instrument Parameters:
 names :        Zero
 value :    0.061680
 sig   :    0.000321

 Background function: chebyschev-1
 value :      117.9    -58.39     64.73    -20.13     9.631     0.618    -9.459     4.834     2.388    -7.606      7.63    -5.337  -0.07273     3.412     1.124    0.8214     2.716     3.784
 sig   :     0.3479     0.617    0.5454    0.5267    0.5116     0.509    0.5018     0.498    0.4854    0.4749    0.4647     0.456    0.4359    0.4278    0.4007     0.406    0.3385    0.3291
 Background sums: empirical 1.15e+06, Debye 0, peaks 0, Total 1.15e+06

File: results/try_size_gauss_Xon.lst
********************************************************************************
   General Structure Analysis System-II Crystal Structure Refinement
              by Robert B. Von Dreele & Brian H. Toby
                Argonne National Laboratory(C), 2010
 This product includes software developed by the UChicago Argonne, LLC,
            as Operator of Argonne National Laboratory.
                          Please cite:
   B.H. Toby & R.B. Von Dreele, J. Appl. Cryst. 46, 544-549 (2013)
********************************************************************************
 Least squares controls:
 Refinement type: analytic Hessian
 Maximum number of cycles: 8
 Regularize hydrogens (if any): False
 Initial shift factor: 1.000

 Phases:

 Phase name: BiFeO3
=======================================================================================================================================

 X-ray scattering factors:
   Symbol     fa                                      fb                                      fc
---------------------------------------------------------------------------------------------------
 Bi+3      21.80530  19.50260  19.10530   7.10295   1.23560   6.24149   0.47000  20.31850  12.47110
 Fe+3      11.17640   7.38630   3.39480   0.07240   4.61470   0.30050  11.67290  38.55660   0.97070
 O-2        3.76936   2.53342   1.91579   1.55094  15.07970   6.30430  40.34450   0.31291   0.22789

 Electron scattering factors:
   Symbol     fa                                                fb
---------------------------------------------------------------------------------------------------
 Bi         0.35300   1.52580   3.58150   4.55320   3.07140   0.06610   0.63240   3.59060  15.99620  57.57600
 Fe         0.19290   0.82390   1.86890   2.36940   1.90600   0.10870   1.08060   4.76370  22.85000  76.73090
 O          0.03650   0.17290   0.58050   0.88140   0.31210   0.06520   0.61840   2.94490   9.62980  28.21940

 Neutron scattering factors:
   Symbol   isotope       mass       b       resonant terms
---------------------------------------------------------------------------------------------------
 Bi+3    Nat. Abund.    208.980    0.852
 Fe+3    Nat. Abund.     55.847    0.945
 O-2     Nat. Abund.     15.999    0.580

 Space Group: R 3 c
 The lattice is noncentrosymmetric R-centered trigonal
 The Laue symmetry is 3m1
 The lattice point group is 3m
 Multiplicity of a general site is 18
 The location of the origin is arbitrary in z
 
 The equivalent positions are:

 (0,0,0; 2/3,1/3,1/3; 1/3,2/3,2/3)+

 ( 1)     X,     Y,     Z 
 ( 2)    -Y,   X-Y,     Z 
 ( 3)   Y-X,    -X,     Z 
 ( 4)   Y-X,     Y, 1/2+Z 
 ( 5)    -Y,    -X, 1/2+Z 
 ( 6)     X,   X-Y, 1/2+Z 

 Atoms:
   name    type  refine?   x         y         z      frac site sym  mult I/A   Uiso     U11     U22     U33     U12     U13     U23
---------------------------------------------------------------------------------------------------------------------------------------
    Bi1   Bi+3      U   0.00000   0.00000  -0.00012   1.000      3    6    I 0.00843                                                
    Fe1   Fe+3     XU   0.00000   0.00000   0.22116   1.000      3    6    I 0.00258                                                
     O1    O-2     XU   0.43943  -0.00466   0.95699   1.000      1   18    I 0.00431                                                

 Unit cell: a = 5.57862 b = 5.57862 c = 13.85490 alpha = 90.000 beta = 90.000 gamma = 120.000 volume = 373.411 Refine? True

 Phase: BiFeO3 in histogram: PWDR Nd2p5_850.xye
=======================================================================================================================================
 Phase fraction  :          1 Refine? False
 Extinction coeff:     0.0000 Refine? False
 March-Dollase PO:     0.9766 Refine? True Axis: 0 0 1

 Size model    :  uniaxial equatorial:       1.000 Refine? False axial:       0.500 Refine? True
	 LG mixing coeff.:       0.0000 Refine? False

 Mustrain model: isotropic equatorial:      1000.0 Refine? False
	 LG mixing coeff.:      1.0000 Refine? False

 Hydrostatic/elastic strain:
 names :         D11         D33
 values:           0           0
 refine:       False       False

 Histogram: PWDR Nd2p5_850.xye histogram Id: 0
=======================================================================================================================================
 Instrument type: Bragg-Brentano
 Histogram limits:    10.00 deg to   130.00 deg

 Sample Parameters:
 Goniometer omega = 0.00, chi = 0.00, phi = 0.00
 name  :         Scale         Shift  Transparency    SurfRoughA    SurfRoughB
 value :        9.7950        0.0000        0.0000        0.0000        0.0000
 refine:          True         False         False         False         False

 Instrument Parameters:
 name  : I(L2)/I(L1)        Lam1        Lam2    Polariz.        SH/L           U           V           W           X
 value :    0.500000    1.540596    1.544493    0.700000    0.033665   64.702845 -100.050207   40.070863    3.976716
 refine:       False                               False       False        True       False        True        True

 name  :           Y           Z        Zero
 value :    9.827347    0.000000    0.060273
 refine:       False       False        True

 Background function: chebyschev-1 Refine? True
 Coefficients:    118.984   -58.222    64.662   -19.408     9.302     0.922    -9.408     4.866     2.639    -7.721     7.924
                   -5.406    -0.099     3.958     1.333     1.205     2.993     4.113
 Fixed background file: ; mult: 1.000  Refine? False

 Refinement results:
---------------------------------------------------------------------------------------------------------------------------------------
 Number of function calls: 7 No. of observations: 12001 No. of parameters: 34 User rejected: 0 Sp. gp. extinct: 0
 Refinement time =    1.102s,    0.367s/cycle, for 3 cycles
 wR =   10.33%, chi**2 =      41445.9, GOF =   1.86
----------------------------------------------------------------------------------------------------------------------------------
Parameters generated by constraints

 name  :          0::A0
 value :        0.04284
 sig   :        0.00000 

 Phases:
 Result for phase: BiFeO3
=======================================================================================================================================
 Reciprocal metric tensor: 
  names :            A11            A22            A33            A12            A13            A23
  values:    0.042843255    0.042843255    0.005209402    0.042843255    0.000000000    0.000000000
  esds  :    0.000000913                   0.000000096                                             
 New unit cell:
  names :           a           b           c       alpha        beta       gamma      Volume
  values:    5.578637    5.578637   13.854985     90.0000     90.0000    120.0000     373.416
  esds  :    0.000099                0.000128                                           0.009

 Atoms:
   name      x         y         z      frac   Uiso     U11     U22     U33     U12     U13     U23
---------------------------------------------------------------------------------------------------------------------------------------
    Bi1   Bi+3:
 values:   0.00000   0.00000  -0.00012   1.000 0.00851
 sig   :                                       0.00012 
    Fe1   Fe+3:
 values:   0.00000   0.00000   0.22118   1.000 0.00270
 sig   :                       0.00010         0.00044 
     O1    O-2:
 values:   0.43954  -0.00469   0.95699   1.000 0.00421
 sig   :   0.00096   0.00092   0.00030         0.00149 

 Density: 8.3466 g/cm**3

 Phase: BiFeO3 in histogram: PWDR Nd2p5_850.xye
=======================================================================================================================================
 Final refinement RF, RF^2 = 1.72%, 4.03% on 76 reflections
 Durbin-Watson statistic = 0.608
 Bragg intensity sum = 2.7e+06
 March-Dollase PO:     0.9742, sig     0.0012

 Size model:      uniaxial equatorial:     1.00000 axial:      0.0010, sig:635348.6924 LG mix coeff.:      0.0000

 Histogram: PWDR Nd2p5_850.xye histogram Id: 0
=======================================================================================================================================
 PWDR histogram weight factor = 1.000
 Final refinement wR = 10.33% on 12001 observations in this histogram
 Other residuals: R = 7.87%, R-bkg = 7.78%, wR-bkg = 10.33% wRmin = 5.56%
 Instrument type: Bragg-Brentano

 Resonant form factors:(ref: D.T. Cromer & D.A. Liberman (1981), Acta Cryst. A37, 267-268.)
 Element:     Bi+3     Fe+3      O-2
 f'     :   -4.013   -1.134    0.049
 f"     :    8.927    3.198    0.032

 Sample Parameters:
 names :         Scale         Shift  Transparency    SurfRoughA    SurfRoughB
 values:        9.8135        0.0000        0.0000        0.0000        0.0000
 sig   :        0.0198                                                        

 Instrument Parameters:
 names : I(L2)/I(L1)    Polariz.        SH/L           U           V           W           X           Y           Z
 value :    0.500000    0.700000    0.033665   54.634003 -100.050207   38.767361    5.041773    9.827347    0.000000
 sig   :                                        0.538915                0.351791    0.053231                        

 Instrument Parameters:
 names :        Zero
 value :    0.060831
 sig   :    0.000335

 Background function: chebyschev-1
 value :        119    -57.92     64.72    -19.62      9.31    0.7474    -9.515     4.882     2.481    -7.749     7.859    -5.524   -0.1727     3.943     1.316     1.222     2.993     4.121
 sig   :     0.3662    0.6462    0.5725    0.5529    0.5376    0.5339    0.5262     0.523    0.5094    0.4985    0.4876    0.4784    0.4576    0.4487    0.4205    0.4255    0.3547    0.3456
 Background sums: empirical 1.16e+06, Debye 0, peaks 0, Total 1.16e+06

File: results/try_size_iso_Xoff.lst
********************************************************************************
   General Structure Analysis System-II Crystal Structure Refinement
              by Robert B. Von Dreele & Brian H. Toby
                Argonne National Laboratory(C), 2010
 This product includes software developed by the UChicago Argonne, LLC,
            as Operator of Argonne National Laboratory.
                          Please cite:
   B.H. Toby & R.B. Von Dreele, J. Appl. Cryst. 46, 544-549 (2013)
********************************************************************************
 Least squares controls:
 Refinement type: analytic Hessian
 Maximum number of cycles: 8
 Regularize hydrogens (if any): False
 Initial shift factor: 1.000

 Phases:

 Phase name: BiFeO3
=======================================================================================================================================

 X-ray scattering factors:
   Symbol     fa                                      fb                                      fc
---------------------------------------------------------------------------------------------------
 Bi+3      21.80530  19.50260  19.10530   7.10295   1.23560   6.24149   0.47000  20.31850  12.47110
 Fe+3      11.17640   7.38630   3.39480   0.07240   4.61470   0.30050  11.67290  38.55660   0.97070
 O-2        3.76936   2.53342   1.91579   1.55094  15.07970   6.30430  40.34450   0.31291   0.22789

 Electron scattering factors:
   Symbol     fa                                                fb
---------------------------------------------------------------------------------------------------
 Bi         0.35300   1.52580   3.58150   4.55320   3.07140   0.06610   0.63240   3.59060  15.99620  57.57600
 Fe         0.19290   0.82390   1.86890   2.36940   1.90600   0.10870   1.08060   4.76370  22.85000  76.73090
 O          0.03650   0.17290   0.58050   0.88140   0.31210   0.06520   0.61840   2.94490   9.62980  28.21940

 Neutron scattering factors:
   Symbol   isotope       mass       b       resonant terms
---------------------------------------------------------------------------------------------------
 Bi+3    Nat. Abund.    208.980    0.852
 Fe+3    Nat. Abund.     55.847    0.945
 O-2     Nat. Abund.     15.999    0.580

 Space Group: R 3 c
 The lattice is noncentrosymmetric R-centered trigonal
 The Laue symmetry is 3m1
 The lattice point group is 3m
 Multiplicity of a general site is 18
 The location of the origin is arbitrary in z
 
 The equivalent positions are:

 (0,0,0; 2/3,1/3,1/3; 1/3,2/3,2/3)+

 ( 1)     X,     Y,     Z 
 ( 2)    -Y,   X-Y,     Z 
 ( 3)   Y-X,    -X,     Z 
 ( 4)   Y-X,     Y, 1/2+Z 
 ( 5)    -Y,    -X, 1/2+Z 
 ( 6)     X,   X-Y, 1/2+Z 

 Atoms:
   name    type  refine?   x         y         z      frac site sym  mult I/A   Uiso     U11     U22     U33     U12     U13     U23
---------------------------------------------------------------------------------------------------------------------------------------
    Bi1   Bi+3      U   0.00000   0.00000  -0.00012   1.000      3    6    I 0.00843                                                
    Fe1   Fe+3     XU   0.00000   0.00000   0.22116   1.000      3    6    I 0.00258                                                
     O1    O-2     XU   0.43943  -0.00466   0.95699   1.000      1   18    I 0.00431                                                

 Unit cell: a = 5.57862 b = 5.57862 c = 13.85490 alpha = 90.000 beta = 90.000 gamma = 120.000 volume = 373.411 Refine? True

 Phase: BiFeO3 in histogram: PWDR Nd2p5_850.xye
=======================================================================================================================================
 Phase fraction  :          1 Refine? False
 Extinction coeff:     0.0000 Refine? False
 March-Dollase PO:     0.9766 Refine? True Axis: 0 0 1

 Size model    : isotropic equatorial:       0.500 Refine? True
	 LG mixing coeff.:       1.0000 Refine? False

 Mustrain model: isotropic equatorial:      1000.0 Refine? False
	 LG mixing coeff.:      1.0000 Refine? False

 Hydrostatic/elastic strain:
 names :         D11         D33
 values:           0           0
 refine:       False       False

 Histogram: PWDR Nd2p5_850.xye histogram Id: 0
=======================================================================================================================================
 Instrument type: Bragg-Brentano
 Histogram limits:    10.00 deg to   130.00 deg

 Sample Parameters:
 Goniometer omega = 0.00, chi = 0.00, phi = 0.00
 name  :         Scale         Shift  Transparency    SurfRoughA    SurfRoughB
 value :        9.7950        0.0000        0.0000        0.0000        0.0000
 refine:          True         False         False         False         False

 Instrument Parameters:
 name  : I(L2)/I(L1)        Lam1        Lam2    Polariz.        SH/L           U           V           W           X
 value :    0.500000    1.540596    1.544493    0.700000    0.033665   64.702845 -100.050207   40.070863    3.976716
 refine:       False                               False       False        True       False        True       False

 name  :           Y           Z        Zero
 value :    9.827347    0.000000    0.060273
 refine:       False       False        True

 Background function: chebyschev-1 Refine? True
 Coefficients:    118.984   -58.222    64.662   -19.408     9.302     0.922    -9.408     4.866     2.639    -7.721     7.924
                   -5.406    -0.099     3.958     1.333     1.205     2.993     4.113
 Fixed background file: ; mult: 1.000  Refine? False

 Refinement results:
---------------------------------------------------------------------------------------------------------------------------------------
 Number of function calls: 5 No. of observations: 12001 No. of parameters: 33 User rejected: 0 Sp. gp. extinct: 0
 Refinement time =    0.805s,    0.402s/cycle, for 2 cycles
 wR =   10.32%, chi**2 =        41427, GOF =   1.86
----------------------------------------------------------------------------------------------------------------------------------
Parameters generated by constraints

 name  :          0::A0
 value :        0.04284
 sig   :        0.00000 

 Phases:
 Result for phase: BiFeO3
=======================================================================================================================================
 Reciprocal metric tensor: 
  names :            A11            A22            A33            A12            A13            A23
  values:    0.042843575    0.042843575    0.005209475    0.042843575    0.000000000    0.000000000
  esds  :    0.000000945                   0.000000100                                             
 New unit cell:
  names :           a           b           c       alpha        beta       gamma      Volume
  values:    5.578617    5.578617   13.854888     90.0000     90.0000    120.0000     373.411
  esds  :    0.000103                0.000133                                           0.010

 Atoms:
   name      x         y         z      frac   Uiso     U11     U22     U33     U12     U13     U23
---------------------------------------------------------------------------------------------------------------------------------------
    Bi1   Bi+3:
 values:   0.00000   0.00000  -0.00012   1.000 0.00847
 sig   :                                       0.00012 
    Fe1   Fe+3:
 values:   0.00000   0.00000   0.22117   1.000 0.00261
 sig   :                       0.00010         0.00044 
     O1    O-2:
 values:   0.43949  -0.00433   0.95696   1.000 0.00392
 sig   :   0.00095   0.00091   0.00030         0.00147 

 Density: 8.3467 g/cm**3

 Phase: BiFeO3 in histogram: PWDR Nd2p5_850.xye
=======================================================================================================================================
 Final refinement RF, RF^2 = 1.77%, 4.07% on 76 reflections
 Durbin-Watson statistic = 0.609
 Bragg intensity sum = 2.7e+06
 March-Dollase PO:     0.9765, sig     0.0012

 Size model:     isotropic equatorial:     0.87804, sig:  0.0304 LG mix coeff.:      1.0000

 Histogram: PWDR Nd2p5_850.xye histogram Id: 0
=======================================================================================================================================
 PWDR histogram weight factor = 1.000
 Final refinement wR = 10.32% on 12001 observations in this histogram
 Other residuals: R = 7.89%, R-bkg = 7.79%, wR-bkg = 10.32% wRmin = 5.56%
 Instrument type: Bragg-Brentano

 Resonant form factors:(ref: D.T. Cromer & D.A. Liberman (1981), Acta Cryst. A37, 267-268.)
 Element:     Bi+3     Fe+3      O-2
 f'     :   -4.013   -1.134    0.049
 f"     :    8.927    3.198    0.032

 Sample Parameters:
 names :         Scale         Shift  Transparency    SurfRoughA    SurfRoughB
 values:        9.8013        0.0000        0.0000        0.0000        0.0000
 sig   :        0.0198                                                        

 Instrument Parameters:
 names : I(L2)/I(L1)    Polariz.        SH/L           U           V           W           X           Y           Z
 value :    0.500000    0.700000    0.033665   62.015020 -100.050207   40.283601    3.976716    9.827347    0.000000
 sig   :                                        0.665691                0.386807                                    

 Instrument Parameters:
 names :        Zero
 value :    0.060169
 sig   :    0.000344

 Background function: chebyschev-1
 value :        119    -58.06      64.7    -19.49     9.342    0.8774    -9.469     4.844     2.612    -7.716     7.882    -5.449    -0.102     3.961      1.34       1.2     3.028     4.115
 sig   :     0.3673    0.6465    0.5724    0.5527    0.5374    0.5339    0.5265     0.523    0.5092    0.4985    0.4877    0.4786    0.4576    0.4487    0.4204    0.4257    0.3546    0.3455
 Background sums: empirical 1.16e+06, Debye 0, peaks 0, Total 1.16e+06

File: results/try_trans_only.lst
********************************************************************************
   General Structure Analysis System-II Crystal Structure Refinement
              by Robert B. Von Dreele & Brian H. Toby
                Argonne National Laboratory(C), 2010
 This product includes software developed by the UChicago Argonne, LLC,
            as Operator of Argonne National Laboratory.
                          Please cite:
   B.H. Toby & R.B. Von Dreele, J. Appl. Cryst. 46, 544-549 (2013)
********************************************************************************
 Least squares controls:
 Refinement type: analytic Hessian
 Maximum number of cycles: 8
 Regularize hydrogens (if any): False
 Initial shift factor: 1.000

 Phases:

 Phase name: BiFeO3
=======================================================================================================================================

 X-ray scattering factors:
   Symbol     fa                                      fb                                      fc
---------------------------------------------------------------------------------------------------
 Bi+3      21.80530  19.50260  19.10530   7.10295   1.23560   6.24149   0.47000  20.31850  12.47110
 Fe+3      11.17640   7.38630   3.39480   0.07240   4.61470   0.30050  11.67290  38.55660   0.97070
 O-2        3.76936   2.53342   1.91579   1.55094  15.07970   6.30430  40.34450   0.31291   0.22789

 Electron scattering factors:
   Symbol     fa                                                fb
---------------------------------------------------------------------------------------------------
 Bi         0.35300   1.52580   3.58150   4.55320   3.07140   0.06610   0.63240   3.59060  15.99620  57.57600
 Fe         0.19290   0.82390   1.86890   2.36940   1.90600   0.10870   1.08060   4.76370  22.85000  76.73090
 O          0.03650   0.17290   0.58050   0.88140   0.31210   0.06520   0.61840   2.94490   9.62980  28.21940

 Neutron scattering factors:
   Symbol   isotope       mass       b       resonant terms
---------------------------------------------------------------------------------------------------
 Bi+3    Nat. Abund.    208.980    0.852
 Fe+3    Nat. Abund.     55.847    0.945
 O-2     Nat. Abund.     15.999    0.580

 Space Group: R 3 c
 The lattice is noncentrosymmetric R-centered trigonal
 The Laue symmetry is 3m1
 The lattice point group is 3m
 Multiplicity of a general site is 18
 The location of the origin is arbitrary in z
 
 The equivalent positions are:

 (0,0,0; 2/3,1/3,1/3; 1/3,2/3,2/3)+

 ( 1)     X,     Y,     Z 
 ( 2)    -Y,   X-Y,     Z 
 ( 3)   Y-X,    -X,     Z 
 ( 4)   Y-X,     Y, 1/2+Z 
 ( 5)    -Y,    -X, 1/2+Z 
 ( 6)     X,   X-Y, 1/2+Z 

 Atoms:
   name    type  refine?   x         y         z      frac site sym  mult I/A   Uiso     U11     U22     U33     U12     U13     U23
---------------------------------------------------------------------------------------------------------------------------------------
    Bi1   Bi+3          0.00000   0.00000  -0.00012   1.000      3    6    I 0.00843                                                
    Fe1   Fe+3          0.00000   0.00000   0.22116   1.000      3    6    I 0.00258                                                
     O1    O-2          0.43943  -0.00466   0.95699   1.000      1   18    I 0.00431                                                

 Unit cell: a = 5.57862 b = 5.57862 c = 13.85490 alpha = 90.000 beta = 90.000 gamma = 120.000 volume = 373.411 Refine? False

 Phase: BiFeO3 in histogram: PWDR Nd2p5_850.xye
=======================================================================================================================================
 Phase fraction  :          1 Refine? False
 Extinction coeff:     0.0000 Refine? False
 March-Dollase PO:     0.9766 Refine? False Axis: 0 0 1

 Size model    : isotropic equatorial:       1.000 Refine? False
	 LG mixing coeff.:       1.0000 Refine? False

 Mustrain model: isotropic equatorial:      1000.0 Refine? False
	 LG mixing coeff.:      1.0000 Refine? False

 Hydrostatic/elastic strain:
 names :         D11         D33
 values:           0           0
 refine:       False       False

 Histogram: PWDR Nd2p5_850.xye histogram Id: 0
=======================================================================================================================================
 Instrument type: Bragg-Brentano
 Histogram limits:    10.00 deg to   130.00 deg

 Sample Parameters:
 Goniometer omega = 0.00, chi = 0.00, phi = 0.00
 name  :         Scale         Shift  Transparency    SurfRoughA    SurfRoughB
 value :        9.7950        0.0000        0.0000        0.0000        0.0000
 refine:         False         False          True         False         False

 Instrument Parameters:
 name  : I(L2)/I(L1)        Lam1        Lam2    Polariz.        SH/L           U           V           W           X
 value :    0.500000    1.540596    1.544493    0.700000    0.033665   64.702845 -100.050207   40.070863    3.976716
 refine:       False                               False       False       False       False       False       False

 name  :           Y           Z        Zero
 value :    9.827347    0.000000    0.060273
 refine:       False       False       False

 Background function: chebyschev-1 Refine? False
 Coefficients:    118.984   -58.222    64.662   -19.408     9.302     0.922    -9.408     4.866     2.639    -7.721     7.924
                   -5.406    -0.099     3.958     1.333     1.205     2.993     4.113
 Fixed background file: ; mult: 1.000  Refine? False

 Refinement results:
---------------------------------------------------------------------------------------------------------------------------------------
 Number of function calls: 3 No. of observations: 12001 No. of parameters: 1 User rejected: 0 Sp. gp. extinct: 0
 Refinement time =    0.367s,    0.367s/cycle, for 1 cycles
 wR =   10.33%, chi**2 =      41462.7, GOF =   1.86

 Phases:
 Result for phase: BiFeO3
=======================================================================================================================================

 Atoms:
   name      x         y         z      frac   Uiso     U11     U22     U33     U12     U13     U23
---------------------------------------------------------------------------------------------------------------------------------------
    Bi1   Bi+3:
 values:   0.00000   0.00000  -0.00012   1.000 0.00843
 sig   :                                               
    Fe1   Fe+3:
 values:   0.00000   0.00000   0.22116   1.000 0.00258
 sig   :                                               
     O1    O-2:
 values:   0.43943  -0.00466   0.95699   1.000 0.00431
 sig   :                                               

 Density: 8.3467 g/cm**3

 Phase: BiFeO3 in histogram: PWDR Nd2p5_850.xye
=======================================================================================================================================
 Final refinement RF, RF^2 = 1.78%, 4.08% on 76 reflections
 Durbin-Watson statistic = 0.608
 Bragg intensity sum = 2.7e+06

 Histogram: PWDR Nd2p5_850.xye histogram Id: 0
=======================================================================================================================================
 PWDR histogram weight factor = 1.000
 Final refinement wR = 10.33% on 12001 observations in this histogram
 Other residuals: R = 7.89%, R-bkg = 7.79%, wR-bkg = 10.33% wRmin = 5.56%
 Instrument type: Bragg-Brentano

 Resonant form factors:(ref: D.T. Cromer & D.A. Liberman (1981), Acta Cryst. A37, 267-268.)
 Element:     Bi+3     Fe+3      O-2
 f'     :   -4.013   -1.134    0.049
 f"     :    8.927    3.198    0.032

 Sample Parameters:
 names :         Scale         Shift  Transparency    SurfRoughA    SurfRoughB
 values:        9.7950        0.0000       -0.0163        0.0000        0.0000
 sig   :                                    0.0189                            
 Background sums: empirical 1.16e+06, Debye 0, peaks 0, Total 1.16e+06
