Repository: anuarmincache/rie-agent

<div align="center">
**A research-oriented agent for staged, physically validated Rietveld refinement.**

[Architecture](#architecture) · [Getting started](#getting-started) · [Development roadmap](docs/ROADMAP.md) · [Setup notes](docs/SETUP.md)

</div>

---

## Overview

**rie-agent** combines [GSAS-II](https://github.com/AdvancedPhotonSource/GSAS-II) numerical refinement with a constrained planning layer. The refinement engine computes the parameters; deterministic checks evaluate whether a stage is acceptable. An optional local LLM proposes remediation actions but does **not** decide numerical validity.

The primary research context is Nd-substituted BiFeO₃ powder diffraction. The codebase is being developed and benchmarked; it is **not** a validated turnkey refinement service.

## Architecture

```text
Powder diffraction + CIF + instrument parameters
                     |
                     v
             GSAS-II refinement
                     |
                     v
         Deterministic validation
             /               \
          Accept             Reject
            |                   |
        Next stage       Restore checkpoint
                                |
                         Planner suggests
                         remediation action
                                |
                         Retry and validate
```

| Component | Responsibility | Source |
| --- | --- | --- |
| Lab recipe | Stage order and locks for the BiFeO₃ lab scan: Bi1 origin, profile terms, uniaxial size | [`src/recipe.py`](src/recipe.py) |
| Staged refinement | Scale/background, cell, profile, atomic positions and thermal parameters | [`src/refine_staged.py`](src/refine_staged.py) |
| Agent orchestration | Stage progression, checkpoint/rollback and remediation; local Ollama or rule-based fallback | [`src/agent.py`](src/agent.py) |
| Physical validation | Explicit checks on refinement quality and physical parameter constraints | [`src/validators.py`](src/validators.py) |
| Secondary-phase investigation | Residual-peak screening and isolated candidate-phase scale trials | [`src/phase_hunter.py`](src/phase_hunter.py) |

### Design principles

- **Physics before model judgment:** acceptance and rejection rely on explicit checks, not LLM-generated scores.
- **Traceable stages:** refinement progress and decisions are recorded for inspection.
- **Reversible experiments:** rejected trials can return to a prior accepted state.
- **Constrained AI:** optional Ollama planning selects from supported actions; rules provide a fallback.
- **Conservative phase screening:** candidate phases are trialed on copies of the project, with deterministic acceptance criteria.

## Where the fits stand

> **Update, 24 Nov 2026 (revision of the J. Appl. Cryst. submission).** The series below was run with the transferred Zero and no sample displacement. When the displacement is refined with Zero held at 0, the same R3c model reaches Rwp 10.36 at 15% and 9.08 at 20%. The misfit at 15 and 20% was therefore a missing displacement, not evidence about the structure, and the orthorhombic trials reported below were built on that misfit. The new runs, logs and the explanation are in [`revisao-har5016/`](revisao-har5016/).

Both figures use array Rwp from the runs in [`results/`](results/). The stored covariance Rwp is not plotted.
On the Nd 2.5% scan the from-scratch agent stops at 10.40, above the 9.94 ceiling. Freezing the profile taken from the hand fit brings the same recipe to 9.85, beside the hand result at 9.84.
With that instrument held fixed, the R3c model stays near Rwp 10 through 10% Nd (9.85, 10.13, 10.91), all VERDICT OK. At 15% it is 12.61 and still beats the Pnma trial at 16.97 and the Pbam trial at 16.95. At 20% the same R3c model reaches 21.64.

## Research scope and maturity

Current development centers on **Bi₁₋ₓNdₓFeO₃** and laboratory powder X-ray diffraction. Neutron powder diffraction is part of the broader intended scope. The [roadmap](docs/ROADMAP.md) marks staged refinement, validators, agent orchestration and secondary-phase screening as completed development sprints, with **benchmarking currently in progress**. Visualization, publication and release milestones remain planned.

## Repository guide

- [`src/`](src/) — refinement, orchestration, validation and phase screening
- [`data/`](data/) — research inputs and sample assets
- [`revisao-har5016/`](revisao-har5016/) — new refinements for the revision (recipes A to D, logs, sensitivity, reproduction notes)
- [`docs/SETUP.md`](docs/SETUP.md) — environment and installation notes
- [`docs/DECISIONS.md`](docs/DECISIONS.md) — architectural decisions
- [`docs/ROADMAP.md`](docs/ROADMAP.md) — completed and planned work

File: revisao-har5016/tabelas/results_summary.json
{
 "rev": {
  "0.025": {
   "rwp": 10.259151085724252,
   "gof": 1.8489143201158043,
   "ok": true,
   "metrics": {
    "wRmin": 5.556155910720367,
    "DW": 0.6166033448404326,
    "RF2": 3.9082761922382163,
    "cell": {
     "length_a": 5.577702815807067,
     "length_b": 5.577702815807068,
     "length_c": 13.852664176445739,
     "angle_alpha": 90.0,
     "angle_beta": 90.0,
     "angle_gamma": 120.00000000000001,
     "volume": 373.228397119605
    },
    "shift_um": -92.49008769233437,
    "gonio_radius_mm": 185.0,
    "size_um": 0.16235593724875189,
    "mustrain_ue": 2658.9996832585,
    "md": 0.9762743378705786,
    "atoms": {
     "Bi1": {
      "uiso": 0.00844969038686461,
      "occ": 0.975
     },
     "Fe1": {
      "uiso": 0.0033532085379823083,
      "occ": 1.0
     },
     "O1": {
      "uiso": 0.004557360514834958,
      "occ": 1.0
     },
     "Nd1": {
      "uiso": 0.00844969038686461,
      "occ": 0.025
     }
    },
    "svd0": 0,
    "converged": true,
    "esd": {
     "0:0:Mustrain;i": [
      2658.9996832585,
      38.861073798781284
     ],
     "0:0:Size;i": [
      0.16235593724875189,
      0.002599343788631635
     ],
     ":0:Shift": [
      -92.49008769233437,
      0.5264095175333767
     ]
    }
   },
   "failing": [],
   "multistart": [
    {
     "size0": 0.1,
     "mustrain0": 1000.0,
     "shift0": 0.0,
     "rwp": 12.015006375025388
    },
    {
     "size0": 0.1,
     "mustrain0": 1000.0,
     "shift0": -100.0,
     "rwp": 12.014506018010993
    },
    {
     "size0": 0.1,
     "mustrain0": 4000.0,
     "shift0": 0.0,
     "rwp": 12.013919493170405
    },
    {
     "size0": 0.1,
     "mustrain0": 4000.0,
     "shift0": -100.0,
     "rwp": 12.015567866564748
    },
    {
     "size0": 0.3,
     "mustrain0": 1000.0,
     "shift0": 0.0,
     "rwp": 12.014474183167252
    },
    {
     "size0": 0.3,
     "mustrain0": 1000.0,
     "shift0": -100.0,
     "rwp": 12.014102123799386
    },
    {
     "size0": 0.3,
     "mustrain0": 4000.0,
     "shift0": 0.0,
     "rwp": 13.733802542817966
    },
    {
     "size0": 0.3,
     "mustrain0": 4000.0,
     "shift0": -100.0,
     "rwp": 12.014098191721917
    },
    {
     "size0": 1.0,
     "mustrain0": 1000.0,
     "shift0": 0.0,
     "rwp": 13.733562702001874
    },
    {
     "size0": 1.0,
     "mustrain0": 1000.0,
     "shift0": -100.0,
     "rwp": 13.734008888292177
    },
    {
     "size0": 1.0,
     "mustrain0": 4000.0,
     "shift0": 0.0,
     "rwp": 13.733966744778247
    },
    {
     "size0": 1.0,
     "mustrain0": 4000.0,
     "shift0": -100.0,
     "rwp": 13.734421393500828
    }
   ]
  },
  "0.05": {
   "rwp": 10.299143539198393,
   "gof": 1.8143976767130747,
   "ok": true,
   "metrics": {
    "wRmin": 5.683925988032601,
    "DW": 0.6583385981050349,
    "RF2": 3.960492759675951,
    "cell": {
     "length_a": 5.57648899876205,
     "length_b": 5.57648899876205,
     "length_c": 13.836524415711356,
     "angle_alpha": 90.0,
     "angle_beta": 90.0,
     "angle_gamma": 119.99999999999999,
     "volume": 372.6313114734958
    },
    "shift_um": -76.5097738235796,
    "gonio_radius_mm": 185.0,
    "size_um": 0.2193341554873522,
    "mustrain_ue": 3954.2448916822464,
    "md": 0.9898828321263803,
    "atoms": {
     "Bi1": {
      "uiso": 0.009783520986110078,
      "occ": 0.95
     },
     "Fe1": {
      "uiso": 0.003196968151730194,
      "occ": 1.0
     },
     "O1": {
      "uiso": 0.008793325926004219,
      "occ": 1.0
     },
     "Nd1": {
      "uiso": 0.009783520986110078,
      "occ": 0.05
     }
    },
    "svd0": 0,
    "converged": true,
    "esd": {
     "0:0:Mustrain;i": [
      3954.2448916822464,
      50.39362049440125
     ],
     "0:0:Size;i": [
      0.2193341554873522,
      0.005662131553889291
     ],
     ":0:Shift": [
      -76.5097738235796,
      0.6105095629160955
     ]
    }
   },
   "failing": [],
   "multistart": [
    {
     "size0": 0.1,
     "mustrain0": 1000.0,
     "shift0": 0.0,
     "rwp": 12.091972279446473
    },
    {
     "size0": 0.1,
     "mustrain0": 1000.0,
     "shift0": -100.0,
     "rwp": 12.091755264577882
    },
    {
     "size0": 0.1,
     "mustrain0": 4000.0,
     "shift0": 0.0,
     "rwp": 12.091973859634953
    },
    {
     "size0": 0.1,
     "mustrain0": 4000.0,
     "shift0": -100.0,
     "rwp": 12.09178779628919
    },
    {
     "size0": 0.3,
     "mustrain0": 1000.0,
     "shift0": 0.0,
     "rwp": 12.091886377481947
    },
    {
     "size0": 0.3,
     "mustrain0": 1000.0,
     "shift0": -100.0,
     "rwp": 12.091925682476464
    },
    {
     "size0": 0.3,
     "mustrain0": 4000.0,
     "shift0": 0.0,
     "rwp": 12.935407225352542
    },
    {
     "size0": 0.3,
     "mustrain0": 4000.0,
     "shift0": -100.0,
     "rwp": 12.091791190742807
    },
    {
     "size0": 1.0,
     "mustrain0": 1000.0,
     "shift0": 0.0,
     "rwp": 12.935122473321666
    },
    {
     "size0": 1.0,
     "mustrain0": 1000.0,
     "shift0": -100.0,
     "rwp": 12.93554806599726
    },
    {
     "size0": 1.0,
     "mustrain0": 4000.0,
     "shift0": 0.0,
     "rwp": 12.935407704019811
    },
    {
     "size0": 1.0,
     "mustrain0": 4000.0,
     "shift0": -100.0,
     "rwp": 12.93551816633716
    }
   ]
  },
  "0.10": {
   "rwp": 9.257944394320738,
   "gof": 1.7591699108654442,
   "ok": false,
   "metrics": {
    "wRmin": 5.269708157842733,
    "DW": 0.6719760071909713,
    "RF2": 6.235993654839552,
    "cell": {
     "length_a": 5.573602308932899,
     "length_b": 5.573602308932898,
     "length_c": 13.8074285090652,
     "angle_alpha": 90.0,
     "angle_beta": 90.0,
     "angle_gamma": 120.00000000000001,
     "volume": 371.46285286027774
    },
    "shift_um": -38.3945947089266,
    "gonio_radius_mm": 185.0,
    "size_um": 0.2353239531077562,
    "mustrain_ue": 4896.271888551368,
    "md": 1.01789346937899,
    "atoms": {
     "Bi1": {
      "uiso": 0.005735890871682036,
      "occ": 0.9
     },
     "Fe1": {
      "uiso": -0.0026505211544950048,
      "occ": 1.0
     },
     "O1": {
      "uiso": -0.0017606797748555955,
      "occ": 1.0
     },
     "Nd1": {
      "uiso": 0.005735890871682036,
      "occ": 0.1
     }
    },
    "svd0": 0,
    "converged": true,
    "esd": {
     "0:0:Mustrain;i": [
      4896.271888551368,
      66.55378152230458
     ],
     "0:0:Size;i": [
      0.2353239531077562,
      0.00846427547115321
     ],
     ":0:Shift": [
      -38.3945947089266,
      0.7333617370852444
     ]
    }
   },
   "failing": [
    {
     "check": "uiso_Fe1",
     "status": "FAIL",
     "detail": "Uiso=-0.00265 A^2 (range 0.0001-0.05)"
    },
    {
     "check": "uiso_O1",
     "status": "FAIL",
     "detail": "Uiso=-0.00176 A^2 (range 0.0001-0.05)"
    }
   ],
   "multistart": [
    {
     "size0": 0.1,
     "mustrain0": 1000.0,
     "shift0": 0.0,
     "rwp": 16.819069722056405
    },
    {
     "size0": 0.1,
     "mustrain0": 1000.0,
     "shift0": -100.0,
     "rwp": 16.818912785710733
    },
    {
     "size0": 0.1,
     "mustrain0": 4000.0,
     "shift0": 0.0,
     "rwp": 16.819211730503238
    },
    {
     "size0": 0.1,
     "mustrain0": 4000.0,
     "shift0": -100.0,
     "rwp": 16.81897303497152
    },
    {
     "size0": 0.3,
     "mustrain0": 1000.0,
     "shift0": 0.0,
     "rwp": 16.81896804364891
    },
    {
     "size0": 0.3,
     "mustrain0": 1000.0,
     "shift0": -100.0,
     "rwp": 16.818889563314027
    },
    {
     "size0": 0.3,
     "mustrain0": 4000.0,
     "shift0": 0.0,
     "rwp": 17.327905553975693
    },
    {
     "size0": 0.3,
     "mustrain0": 4000.0,
     "shift0": -100.0,
     "rwp": 16.819186921951488
    },
    {
     "size0": 1.0,
     "mustrain0": 1000.0,
     "shift0": 0.0,
     "rwp": 17.424374742607505
    },
    {
     "size0": 1.0,
     "mustrain0": 1000.0,
     "shift0": -100.0,
     "rwp": 17.328314844912228
    },
    {
     "size0": 1.0,
     "mustrain0": 4000.0,
     "shift0": 0.0,
     "rwp": 17.32800109257
    },
    {
     "size0": 1.0,
     "mustrain0": 4000.0,
     "shift0": -100.0,
     "rwp": 17.32794164596583
    }
   ]
  },
  "0.15": {
   "rwp": 10.362907675325628,
   "gof": 1.9120342776953043,
   "ok": false,
   "metrics": {
    "wRmin": 5.427073952922159,
    "DW": 0.5714830006433118,
    "RF2": 6.11505213396066,
    "cell": {
     "length_a": 5.570004511457858,
     "length_b": 5.570004511457858,
     "length_c": 13.779462790052232,
     "angle_alpha": 90.0,
     "angle_beta": 90.0,
     "angle_gamma": 119.99999999999999,
     "volume": 370.2320501545037
    },
    "shift_um": -168.2264384546653,
    "gonio_radius_mm": 185.0,
    "size_um": 0.29843449456296905,
    "mustrain_ue": 5907.5271025282445,
    "md": 1.091032911501594,
    "atoms": {
     "Bi1": {
      "uiso": 0.005666833440124969,
      "occ": 0.85
     },
     "Fe1": {
      "uiso": -0.004639396607062544,
      "occ": 1.0
     },
     "O1": {
      "uiso": -0.003143784899336835,
      "occ": 1.0
     },
     "Nd1": {
      "uiso": 0.005666833440124969,
      "occ": 0.15
     }
    },
    "svd0": 0,
    "converged": true,
    "esd": {
     "0:0:Mustrain;i": [
      5907.5271025282445,
      93.26023407379817
     ],
     "0:0:Size;i": [
      0.29843449456296905,
      0.01830762670304059
     ],
     ":0:Shift": [
      -168.2264384546653,
      0.9381798834126587
     ]
    }
   },
   "failing": [
    {
     "check": "uiso_Fe1",
     "status": "FAIL",
     "detail": "Uiso=-0.00464 A^2 (range 0.0001-0.05)"
    },
    {
     "check": "uiso_O1",
     "status": "FAIL",
     "detail": "Uiso=-0.00314 A^2 (range 0.0001-0.05)"
    }
   ],
   "multistart": [
    {
     "size0": 0.1,
     "mustrain0": 1000.0,
     "shift0": 0.0,
     "rwp": 16.09924178404224
    },
    {
     "size0": 0.1,
     "mustrain0": 1000.0,
     "shift0": -100.0,
     "rwp": 16.550334577594843
    },
    {
     "size0": 0.1,
     "mustrain0": 4000.0,
     "shift0": 0.0,
     "rwp": 16.550171548410905
    },
    {
     "size0": 0.1,
     "mustrain0": 4000.0,
     "shift0": -100.0,
     "rwp": 16.098920500430783
    },
    {
     "size0": 0.3,
     "mustrain0": 1000.0,
     "shift0": 0.0,
     "rwp": 16.09893182580602
    },
    {
     "size0": 0.3,
     "mustrain0": 1000.0,
     "shift0": -100.0,
     "rwp": 16.5510208340486
    },
    {
     "size0": 0.3,
     "mustrain0": 4000.0,
     "shift0": 0.0,
     "rwp": 16.549276176989352
    },
    {
     "size0": 0.3,
     "mustrain0": 4000.0,
     "shift0": -100.0,
     "rwp": 16.54904854036682
    },
    {
     "size0": 1.0,
     "mustrain0": 1000.0,
     "shift0": 0.0,
     "rwp": 53.760242973315464
    },
    {
     "size0": 1.0,
     "mustrain0": 1000.0,
     "shift0": -100.0,
     "rwp": 16.553509261588335
    },
    {
     "size0": 1.0,
     "mustrain0": 4000.0,
     "shift0": 0.0,
     "rwp": 16.548973289645893
    },
    {
     "size0": 1.0,
     "mustrain0": 4000.0,
     "shift0": -100.0,
     "rwp": 16.549496213142977
    }
   ]
  },
  "0.20": {
   "rwp": 9.084793835183824,
   "gof": 1.7527425657618247,
   "ok": true,
   "metrics": {
    "wRmin": 5.190111963970763,
    "DW": 0.687966186748961,
    "RF2": 4.679680766702366,
    "cell": {
     "length_a": 5.573320998953382,
     "length_b": 5.573320998953382,
     "length_c": 13.807357756000355,
     "angle_alpha": 90.0,
     "angle_beta": 90.0,
     "angle_gamma": 119.99999999999999,
     "volume": 371.4234536913383
    },
    "shift_um": -253.48918523922273,
    "gonio_radius_mm": 185.0,
    "size_um": 0.20329102646448477,
    "mustrain_ue": 4556.948621737193,
    "md": 1.001115962686642,
    "atoms": {
     "Bi1": {
      "uiso": 0.006928772090213476,
      "occ": 0.8
     },
     "Fe1": {
      "uiso": 0.0027002629367115574,
      "occ": 1.0
     },
     "O1": {
      "uiso": 0.00045693253773917557,
      "occ": 1.0
     },
     "Nd1": {
      "uiso": 0.006928772090213476,
      "occ": 0.2
     }
    },
    "svd0": 0,
    "converged": true,
    "esd": {
     "0:0:Mustrain;i": [
      4556.948621737193,
      59.6728938213588
     ],
     "0:0:Size;i": [
      0.20329102646448477,
      0.005700966111763937
     ],
     ":0:Shift": [
      -253.48918523922273,
      0.6739403484496589
     ]
    }
   },
   "failing": [],
   "multistart": [
    {
     "size0": 0.1,
     "mustrain0": 1000.0,
     "shift0": 0.0,
     "rwp": 13.374452994459265
    },
    {
     "size0": 0.1,
     "mustrain0": 1000.0,
     "shift0": -100.0,
     "rwp": 14.121593539840758
    },
    {
     "size0": 0.1,
     "mustrain0": 4000.0,
     "shift0": 0.0,
     "rwp": 14.121287143473369
    },
    {
     "size0": 0.1,
     "mustrain0": 4000.0,
     "shift0": -100.0,
     "rwp": 13.374379023082387
    },
    {
     "size0": 0.3,
     "mustrain0": 1000.0,
     "shift0": 0.0,
     "rwp": 13.374447130573774
    },
    {
     "size0": 0.3,
     "mustrain0": 1000.0,
     "shift0": -100.0,
     "rwp": 14.120897746873199
    },
    {
     "size0": 0.3,
     "mustrain0": 4000.0,
     "shift0": 0.0,
     "rwp": 14.121306911082627
    },
    {
     "size0": 0.3,
     "mustrain0": 4000.0,
     "shift0": -100.0,
     "rwp": 14.121224372031204
    },
    {
     "size0": 1.0,
     "mustrain0": 1000.0,
     "shift0": 0.0,
     "rwp": 14.209799494722693
    },
    {
     "size0": 1.0,
     "mustrain0": 1000.0,
     "shift0": -100.0,
     "rwp": 14.120941716211869
    },
    {
     "size0": 1.0,
     "mustrain0": 4000.0,
     "shift0": 0.0,
     "rwp": 14.121195742248336
    },
    {
     "size0": 1.0,
     "mustrain0": 4000.0,
     "shift0": -100.0,
     "rwp": 14.121191438964356
    }
   ]
  }
 },
 "leg": {
  "0.10": {
   "rwp": 10.907707506045025,
   "gof": 2.0723937949660347,
   "ok": true,
   "metrics": {
    "wRmin": 5.269708157842733,
    "DW": 0.48839700178549295,
    "RF2": 7.343788202996826,
    "cell": {
     "length_a": 5.577523916651521,
     "length_b": 5.577523916651521,
     "length_c": 13.816164819079887,
     "angle_alpha": 90.0,
     "angle_beta": 90.0,
     "angle_gamma": 120.00000000000001,
     "volume": 372.2211269205705
    },
    "shift_um": 0.0,
    "gonio_radius_mm": 200.0,
    "size_um": 10.0,
    "mustrain_ue": 1000.0,
    "md": 0.9521573808346955,
    "atoms": {
     "Bi1": {
      "uiso": 0.007963981033018158,
      "occ": 0.9
     },
     "Fe1": {
      "uiso": 0.0019077668424951762,
      "occ": 1.0
     },
     "O1": {
      "uiso": 0.005,
      "occ": 1.0
     },
     "Nd1": {
      "uiso": 0.007963981033018158,
      "occ": 0.1
     }
    },
    "svd0": 0,
    "converged": true,
    "esd": {
     "0:0:Size;a": [
      0.1029705733805396,
      0.0013436449496993226
     ]
    }
   },
   "failing": [],
   "multistart": null
  },
  "0.15": {
   "rwp": 12.612080015111596,
   "gof": 2.3268290661528233,
   "ok": false,
   "metrics": {
    "wRmin": 5.427073952922159,
    "DW": 0.39283958751473724,
    "RF2": 7.146691044621502,
    "cell": {
     "length_a": 5.565846982861899,
     "length_b": 5.565846982861899,
     "length_c": 13.76414254954311,
     "angle_alpha": 90.0,
     "angle_beta": 90.0,
     "angle_gamma": 120.00000000000001,
     "volume": 369.2685477412925
    },
    "shift_um": 0.0,
    "gonio_radius_mm": 200.0,
    "size_um": 10.0,
    "mustrain_ue": 1000.0,
    "md": 0.9719669827188792,
    "atoms": {
     "Bi1": {
      "uiso": 0.009174040029408956,
      "occ": 0.85
     },
     "Fe1": {
      "uiso": 0.000599902460780037,
      "occ": 1.0
     },
     "O1": {
      "uiso": -0.018728167877334927,
      "occ": 1.0
     },
     "Nd1": {
      "uiso": 0.009174040029408956,
      "occ": 0.15
     }
    },
    "svd0": 0,
    "converged": true,
    "esd": {
     "0:0:Size;a": [
      0.07949251030413795,
      0.0011135696708604592
     ]
    }
   },
   "failing": [
    {
     "check": "uiso_O1",
     "status": "FAIL",
     "detail": "Uiso=-0.01873 A^2 (range 0.0001-0.05)"
    }
   ],
   "multistart": null
  },
  "0.20": {
   "rwp": 21.638001739448406,
   "gof": 4.174302587251239,
   "ok": false,
   "metrics": {
    "wRmin": 5.190111963970763,
    "DW": 0.13861945832699618,
    "RF2": 14.890209396276797,
    "cell": {
     "length_a": 5.56473927750032,
     "length_b": 5.56473927750032,
     "length_c": 13.778684384061417,
     "angle_alpha": 90.0,
     "angle_beta": 90.0,
     "angle_gamma": 120.00000000000001,
     "volume": 369.5115574055363
    },
    "shift_um": 0.0,
    "gonio_radius_mm": 200.0,
    "size_um": 10.0,
    "mustrain_ue": 1000.0,
    "md": 0.9930111298324567,
    "atoms": {
     "Bi1": {
      "uiso": 0.012209354468277294,
      "occ": 0.8
     },
     "Fe1": {
      "uiso": 0.0072002670843405725,
      "occ": 1.0
     },
     "O1": {
      "uiso": -0.02447260725518392,
      "occ": 1.0
     },
     "Nd1": {
      "uiso": 0.012209354468277294,
      "occ": 0.2
     }
    },
    "svd0": 0,
    "converged": true,
    "esd": {
     "0:0:Size;a": [
      527723231752.6449,
      0.0
     ]
    }
   },
   "failing": [
    {
     "check": "gof_reasonable",
     "status": "FAIL",
     "detail": "GOF=4.17 (target <= 3.0)"
    },
    {
     "check": "uiso_O1",
     "status": "FAIL",
     "detail": "Uiso=-0.02447 A^2 (range 0.0001-0.05)"
    }
   ],
   "multistart": null
  }
 },
 "legs": {
  "0.025": {
   "rwp": 9.851268544062378,
   "gof": 1.7753311642749405,
   "ok": true,
   "metrics": {
    "wRmin": 5.556155910720367,
    "DW": 0.6666251827342894,
    "RF2": 3.6643463566381573,
    "cell": {
     "length_a": 5.578694177148303,
     "length_b": 5.578694177148303,
     "length_c": 13.854868765061399,
     "angle_alpha": 90.0,
     "angle_beta": 90.0,
     "angle_gamma": 120.00000000000001,
     "volume": 373.4205002444228
    },
    "shift_um": -0.09539238035522143,
    "gonio_radius_mm": 200.0,
    "size_um": 10.0,
    "mustrain_ue": 1000.0,
    "md": 0.9604680398855475,
    "atoms": {
     "Bi1": {
      "uiso": 0.008440527122373472,
      "occ": 1.0
     },
     "Fe1": {
      "uiso": 0.002646321861486148,
      "occ": 1.0
     },
     "O1": {
      "uiso": 0.0036212282806014242,
      "occ": 1.0
     }
    },
    "svd0": 0,
    "converged": true,
    "esd": {
     "0:0:Size;a": [
      0.28311432863384867,
      0.0054136134415580985
     ],
     ":0:Shift": [
      -0.09539238035522143,
      0.546156661730304
     ]
    }
   },
   "failing": [],
   "multistart": null
  },
  "0.05": {
   "rwp": 9.881170267143805,
   "gof": 1.7406907093102613,
   "ok": true,
   "metrics": {
    "wRmin": 5.683925988032601,
    "DW": 0.7138977942252134,
    "RF2": 3.6035011565323773,
    "cell": {
     "length_a": 5.577416737384976,
     "length_b": 5.577416737384976,
     "length_c": 13.838520995604153,
     "angle_alpha": 90.0,
     "angle_beta": 90.0,
     "angle_gamma": 119.99999999999999,
     "volume": 372.8090959764283
    },
    "shift_um": 16.36651963254028,
    "gonio_radius_mm": 200.0,
    "size_um": 10.0,
    "mustrain_ue": 1000.0,
    "md": 0.958410327193298,
    "atoms": {
     "Bi1": {
      "uiso": 0.01119886684863166,
      "occ": 1.0
     },
     "Fe1": {
      "uiso": 0.0036492461982083673,
      "occ": 1.0
     },
     "O1": {
      "uiso": 0.00468774352001718,
      "occ": 1.0
     }
    },
    "svd0": 0,
    "converged": true,
    "esd": {
     "0:0:Size;a": [
      0.16177592572227112,
      0.002054285595328245
     ],
     ":0:Shift": [
      16.36651963254028,
      0.607825043175109
     ]
    }
   },
   "failing": [],
   "multistart": null
  },
  "0.10": {
   "rwp": 9.339198312727435,
   "gof": 1.7744613152320587,
   "ok": true,
   "metrics": {
    "wRmin": 5.269708157842733,
    "DW": 0.6631826389464853,
    "RF2": 5.786002946511635,
    "cell": {
     "length_a": 5.574383750383978,
     "length_b": 5.574383750383978,
     "length_c": 13.808474616046126,
     "angle_alpha": 90.0,
     "angle_beta": 90.0,
     "angle_gamma": 119.99999999999999,
     "volume": 371.5951727627233
    },
    "shift_um": 56.6477076905483,
    "gonio_radius_mm": 200.0,
    "size_um": 10.0,
    "mustrain_ue": 1000.0,
    "md": 0.9553826395353644,
    "atoms": {
     "Bi1": {
      "uiso": 0.007917124901629073,
      "occ": 0.9
     },
     "Fe1": {
      "uiso": 0.0010210140738547298,
      "occ": 1.0
     },
     "O1": {
      "uiso": 0.005,
      "occ": 1.0
     },
     "Nd1": {
      "uiso": 0.007917124901629073,
      "occ": 0.1
     }
    },
    "svd0": 0,
    "converged": true,
    "esd": {
     "0:0:Size;a": [
      0.10657793107705892,
      0.0012131929906597889
     ],
     ":0:Shift": [
      56.6477076905483,
      0.7438738553747142
     ]
    }
   },
   "failing": [],
   "multistart": null
  },
  "0.15": {
   "rwp": 10.948820517783764,
   "gof": 2.019970836717233,
   "ok": true,
   "metrics": {
    "wRmin": 5.427073952922159,
    "DW": 0.5161601870949271,
    "RF2": 6.157288972207602,
    "cell": {
     "length_a": 5.570558219889692,
     "length_b": 5.570558219889692,
     "length_c": 13.779343814852162,
     "angle_alpha": 90.0,
     "angle_beta": 90.0,
     "angle_gamma": 119.99999999999999,
     "volume": 370.30246528117624
    },
    "shift_um": -85.7886442243469,
    "gonio_radius_mm": 200.0,
    "size_um": 10.0,
    "mustrain_ue": 1000.0,
    "md": 0.9878987395951256,
    "atoms": {
     "Bi1": {
      "uiso": 0.00873143081099543,
      "occ": 0.85
     },
     "Fe1": {
      "uiso": 0.0010043017427781432,
      "occ": 1.0
     },
     "O1": {
      "uiso": 0.005,
      "occ": 1.0
     },
     "Nd1": {
      "uiso": 0.00873143081099543,
      "occ": 0.15
     }
    },
    "svd0": 0,
    "converged": true,
    "esd": {
     "0:0:Size;a": [
      0.08578678943889816,
      0.0011033802402628573
     ],
     ":0:Shift": [
      -85.7886442243469,
      0.9801369693164595
     ]
    }
   },
   "failing": [],
   "multistart": null
  },
  "0.20": {
   "rwp": 9.170472852557918,
   "gof": 1.769124941189029,
   "ok": true,
   "metrics": {
    "wRmin": 5.190111963970763,
    "DW": 0.6774310021386447,
    "RF2": 4.7095659294133645,
    "cell": {
     "length_a": 5.5741769593988995,
     "length_b": 5.5741769593988995,
     "length_c": 13.808876392393612,
     "angle_alpha": 90.0,
     "angle_beta": 90.0,
     "angle_gamma": 120.00000000000001,
     "volume": 371.57841466374344
    },
    "shift_um": -176.35093692962533,
    "gonio_radius_mm": 200.0,
    "size_um": 10.0,
    "mustrain_ue": 1000.0,
    "md": 0.9455514728185781,
    "atoms": {
     "Bi1": {
      "uiso": 0.008736275092046284,
      "occ": 0.8
     },
     "Fe1": {
      "uiso": 0.006000687259046144,
      "occ": 1.0
     },
     "O1": {
      "uiso": 0.005,
      "occ": 1.0
     },
     "Nd1": {
      "uiso": 0.008736275092046284,
      "occ": 0.2
     }
    },
    "svd0": 0,
    "converged": true,
    "esd": {
     "0:0:Size;a": [
      0.11258763420543927,
      0.001193066789978675
     ],
     ":0:Shift": [
      -176.35093692962533,
      0.6819179826538178
     ]
    }
   },
   "failing": [],
   "multistart": null
  }
 },
 "nos": {
  "0.10": {
   "rwp": 10.205047278173222,
   "gof": 1.9390548742300118,
   "ok": false,
   "metrics": {
    "wRmin": 5.269708157842733,
    "DW": 0.5562588716052411,
    "RF2": 6.7351935490633075,
    "cell": {
     "length_a": 5.571316853815418,
     "length_b": 5.571316853815418,
     "length_c": 13.8007276763086,
     "angle_alpha": 90.0,
     "angle_beta": 90.0,
     "angle_gamma": 120.00000000000001,
     "volume": 370.97815323048894
    },
    "shift_um": 0.0,
    "gonio_radius_mm": 185.0,
    "size_um": 0.20687317920701181,
    "mustrain_ue": 4732.1345682245565,
    "md": 1.0160230503426642,
    "atoms": {
     "Bi1": {
      "uiso": 0.006014199452015145,
      "occ": 0.9
     },
     "Fe1": {
      "uiso": -0.0031661815962040823,
      "occ": 1.0
     },
     "O1": {
      "uiso": -0.006474938333177699,
      "occ": 1.0
     },
     "Nd1": {
      "uiso": 0.006014199452015145,
      "occ": 0.1
     }
    },
    "svd0": 0,
    "converged": true,
    "esd": {
     "0:0:Mustrain;i": [
      4732.1345682245565,
      73.70652005842332
     ],
     "0:0:Size;i": [
      0.20687317920701181,
      0.007274003820769779
     ]
    }
   },
   "failing": [
    {
     "check": "uiso_Fe1",
     "status": "FAIL",
     "detail": "Uiso=-0.00317 A^2 (range 0.0001-0.05)"
    },
    {
     "check": "uiso_O1",
     "status": "FAIL",
     "detail": "Uiso=-0.00647 A^2 (range 0.0001-0.05)"
    }
   ],
   "multistart": [
    {
     "size0": 0.1,
     "mustrain0": 1000.0,
     "shift0": 0.0,
     "rwp": 17.396247179003275
    },
    {
     "size0": 0.1,
     "mustrain0": 1000.0,
     "shift0": -100.0,
     "rwp": 17.396247179003275
    },
    {
     "size0": 0.1,
     "mustrain0": 4000.0,
     "shift0": 0.0,
     "rwp": 17.402592355330494
    },
    {
     "size0": 0.1,
     "mustrain0": 4000.0,
     "shift0": -100.0,
     "rwp": 17.402592355330494
    },
    {
     "size0": 0.3,
     "mustrain0": 1000.0,
     "shift0": 0.0,
     "rwp": 17.399510869737018
    },
    {
     "size0": 0.3,
     "mustrain0": 1000.0,
     "shift0": -100.0,
     "rwp": 17.399510869737018
    },
    {
     "size0": 0.3,
     "mustrain0": 4000.0,
     "shift0": 0.0,
     "rwp": 17.667825952074196
    },
    {
     "size0": 0.3,
     "mustrain0": 4000.0,
     "shift0": -100.0,
     "rwp": 17.667825952074196
    },
    {
     "size0": 1.0,
     "mustrain0": 1000.0,
     "shift0": 0.0,
     "rwp": 49.027959602809425
    },
    {
     "size0": 1.0,
     "mustrain0": 1000.0,
     "shift0": -100.0,
     "rwp": 49.027959602809425
    },
    {
     "size0": 1.0,
     "mustrain0": 4000.0,
     "shift0": 0.0,
     "rwp": 17.61327937884274
    },
    {
     "size0": 1.0,
     "mustrain0": 4000.0,
     "shift0": -100.0,
     "rwp": 17.61327937884274
    }
   ]
  },
  "0.15": {
   "rwp": 17.260087405646278,
   "gof": 3.1844826988859896,
   "ok": false,
   "metrics": {
    "wRmin": 5.427073952922159,
    "DW": 0.21149174249609046,
    "RF2": 12.486587413554478,
    "cell": {
     "length_a": 5.5602251353596905,
     "length_b": 5.56022513535969,
     "length_c": 13.743901832175396,
     "angle_alpha": 90.0,
     "angle_beta": 90.0,
     "angle_gamma": 120.00000000000001,
     "volume": 367.9810290050323
    },
    "shift_um": 0.0,
    "gonio_radius_mm": 185.0,
    "size_um": 0.14086459210827448,
    "mustrain_ue": 5098.563100218076,
    "md": 1.0636429520253143,
    "atoms": {
     "Bi1": {
      "uiso": 0.008266166598114385,
      "occ": 0.85
     },
     "Fe1": {
      "uiso": -0.005390352623630492,
      "occ": 1.0
     },
     "O1": {
      "uiso": -0.043565344908965825,
      "occ": 1.0
     },
     "Nd1": {
      "uiso": 0.008266166598114385,
      "occ": 0.15
     }
    },
    "svd0": 0,
    "converged": true,
    "esd": {
     "0:0:Mustrain;i": [
      5098.563100218076,
      169.90447329557838
     ],
     "0:0:Size;i": [
      0.14086459210827448,
      0.007600797715976076
     ]
    }
   },
   "failing": [
    {
     "check": "gof_reasonable",
     "status": "FAIL",
     "detail": "GOF=3.18 (target <= 3.0)"
    },
    {
     "check": "uiso_Fe1",
     "status": "FAIL",
     "detail": "Uiso=-0.00539 A^2 (range 0.0001-0.05)"
    },
    {
     "check": "uiso_O1",
     "status": "FAIL",
     "detail": "Uiso=-0.04357 A^2 (range 0.0001-0.05)"
    }
   ],
   "multistart": [
    {
     "size0": 0.1,
     "mustrain0": 1000.0,
     "shift0": 0.0,
     "rwp": 21.58186094004905
    },
    {
     "size0": 0.1,
     "mustrain0": 1000.0,
     "shift0": -100.0,
     "rwp": 21.58186094004905
    },
    {
     "size0": 0.1,
     "mustrain0": 4000.0,
     "shift0": 0.0,
     "rwp": 21.367707069843057
    },
    {
     "size0": 0.1,
     "mustrain0": 4000.0,
     "shift0": -100.0,
     "rwp": 21.367707069843057
    },
    {
     "size0": 0.3,
     "mustrain0": 1000.0,
     "shift0": 0.0,
     "rwp": 21.372721602030396
    },
    {
     "size0": 0.3,
     "mustrain0": 1000.0,
     "shift0": -100.0,
     "rwp": 21.372721602030396
    },
    {
     "size0": 0.3,
     "mustrain0": 4000.0,
     "shift0": 0.0,
     "rwp": 21.986656093339075
    },
    {
     "size0": 0.3,
     "mustrain0": 4000.0,
     "shift0": -100.0,
     "rwp": 21.986656093339075
    },
    {
     "size0": 1.0,
     "mustrain0": 1000.0,
     "shift0": 0.0,
     "rwp": 21.989695741925413
    },
    {
     "size0": 1.0,
     "mustrain0": 1000.0,
     "shift0": -100.0,
     "rwp": 21.989695741925413
    },
    {
     "size0": 1.0,
     "mustrain0": 4000.0,
     "shift0": 0.0,
     "rwp": 21.986086232719497
    },
    {
     "size0": 1.0,
     "mustrain0": 4000.0,
     "shift0": -100.0,
     "rwp": 21.986086232719497
    }
   ]
  },
  "0.20": {
   "rwp": 26.129090555482428,
   "gof": 5.040913090326535,
   "ok": false,
   "metrics": {
    "wRmin": 5.190111963970763,
    "DW": 0.09235726827725356,
    "RF2": 16.947540787048627,
    "cell": {
     "length_a": 5.558827373702569,
     "length_b": 5.558827373702569,
     "length_c": 13.749503049309983,
     "angle_alpha": 90.0,
     "angle_beta": 90.0,
     "angle_gamma": 120.00000000000001,
     "volume": 367.94593417869874
    },
    "shift_um": 0.0,
    "gonio_radius_mm": 185.0,
    "size_um": 0.10122788275301557,
    "mustrain_ue": 4347.541111745722,
    "md": 0.9456829631153149,
    "atoms": {
     "Bi1": {
      "uiso": 0.010265319898511512,
      "occ": 0.8
     },
     "Fe1": {
      "uiso": 0.00014065303592739747,
      "occ": 1.0
     },
     "O1": {
      "uiso": -0.06537927357731751,
      "occ": 1.0
     },
     "Nd1": {
      "uiso": 0.010265319898511512,
      "occ": 0.2
     }
    },
    "svd0": 0,
    "converged": true,
    "esd": {
     "0:0:Mustrain;i": [
      4347.541111745722,
      240.97208596510623
     ],
     "0:0:Size;i": [
      0.10122788275301557,
      0.005198409099726844
     ]
    }
   },
   "failing": [
    {
     "check": "gof_reasonable",
     "status": "FAIL",
     "detail": "GOF=5.04 (target <= 3.0)"
    },
    {
     "check": "uiso_O1",
     "status": "FAIL",
     "detail": "Uiso=-0.06538 A^2 (range 0.0001-0.05)"
    }
   ],
   "multistart": [
    {
     "size0": 0.1,
     "mustrain0": 1000.0,
     "shift0": 0.0,
     "rwp": 28.482608291574234
    },
    {
     "size0": 0.1,
     "mustrain0": 1000.0,
     "shift0": -100.0,
     "rwp": 28.482608291574234
    },
    {
     "size0": 0.1,
     "mustrain0": 4000.0,
     "shift0": 0.0,
     "rwp": 28.517124688142026
    },
    {
     "size0": 0.1,
     "mustrain0": 4000.0,
     "shift0": -100.0,
     "rwp": 28.517124688142026
    },
    {
     "size0": 0.3,
     "mustrain0": 1000.0,
     "shift0": 0.0,
     "rwp": 28.51746540382066
    },
    {
     "size0": 0.3,
     "mustrain0": 1000.0,
     "shift0": -100.0,
     "rwp": 28.51746540382066
    },
    {
     "size0": 0.3,
     "mustrain0": 4000.0,
     "shift0": 0.0,
     "rwp": 29.483656422766806
    },
    {
     "size0": 0.3,
     "mustrain0": 4000.0,
     "shift0": -100.0,
     "rwp": 29.483656422766806
    },
    {
     "size0": 1.0,
     "mustrain0": 1000.0,
     "shift0": 0.0,
     "rwp": 29.515130541730322
    },
    {
     "size0": 1.0,
     "mustrain0": 1000.0,
     "shift0": -100.0,
     "rwp": 29.515130541730322
    },
    {
     "size0": 1.0,
     "mustrain0": 4000.0,
     "shift0": 0.0,
     "rwp": 29.470449122137044
    },
    {
     "size0": 1.0,
     "mustrain0": 4000.0,
     "shift0": -100.0,
     "rwp": 29.470449122137044
    }
   ]
  }
 }
}
